Repository: timeti123553/vasp-skill

<!-- README_SYNC: source=working-tree; updated=2026-10-01 -->

<h1 align="center">vasp.skill</h1>
  <strong>不只替你写 INCAR，更帮你看懂报错、走通流程、把结果画成图。</strong>
  面向计算材料科研的 VASP 工作流助手，<br>
  把「报错诊断 → 流程与输入文件生成 → 输出数据画图 → 知识沉淀」串成一条可执行的链路。
  如果它替你省下过一次通宵排查，欢迎把它分享给同组还在手写 INCAR 的人。
VASP 的坑很少写在参数表里，而是藏在「这一步为什么错、该看哪个文件的哪一行」。vasp.skill 不会只丢给你一段 INCAR：它先判断报错发生在哪个阶段，再告诉你改哪个文件的哪个参数、重跑之后怎么确认；要算新性质时给完整流程；拿到输出数据时直接把图交付。它不是另一个参数速查表，而是一套覆盖「诊断—计算—分析—沉淀」全周期、能解释结论来源的工作流助手。

它也不假装什么都知道：命中的知识库条目会说明出处，命不中的会说命不中，然后按「阶段定位 → 成因分类 → 排查」给出结构化方案，而不是硬套一个模板。

它也不是一份写完就定死的手册。你交给它的每篇文章、每段报错、每一条课题组内部的参数惯例，都会被提炼回 `errors.md` / `workflows.md` 与 `scripts/`；用得越久，它对你常算的体系、常用的势库、乃至这台机器的脾气就越熟。所以**它不是一开始就最合手，而是会跟着你的使用慢慢长成适合你的样子**。

## 它能帮你解决什么

| 你遇到的问题 | vasp.skill 会怎么帮 |
| --- | --- |
| 粘来一段 OUTCAR / stdout 报错 | 先定位阶段（初始化 / SCF / 离子步 / 后处理 / 编译），再给成因和可执行的改法，并说明重跑后看什么确认 |
| 想算结构优化、能带、DOS、声子、热导率、热电…… | 给完整流程：先后步骤、每步关键参数表、KPOINTS 密度、POTCAR 元素、提交与验证方式 |
| 手上只有结构文件，要凑齐四个输入文件 | 直接生成 `INCAR` / `KPOINTS` / `POSCAR` / `POTCAR`，可按本机 POTCAR 库与 `map.json` 自动选势变体 |
| 有 `vasprun.xml` / `DOSCAR` / `OUTCAR` / `COHPCAR.lobster` 想看图 | 大文件读不进上下文，改为**生成一个本地可跑的 Python 画图脚本**（DOS / 能带 / 收敛曲线 / COHP / 热导率），你自己运行、助手解读结果图 |
| 算完不知道体系是金属还是半导体 | 用 `EENTRO / 原子数` 判断，并给出该换的 `ISMEAR` 与 `SIGMA` |
| 论文算例参数看不出来、教程看完就忘 | 收录进知识库并提炼进 `errors.md` / `workflows.md`，之后关键词一搜就能命中 |
| 单位、常数、Linux 命令记不住 | `constants.md` 换算表与 `linux.md` 命令速查，写参数、做后处理时随手查 |

## 三大能力

### 一、报错诊断：先定位阶段，再谈改哪个参数

收到 OUTCAR 片段、stdout 或错误消息时，按 `references/errors.md` 的诊断流程走：确认版本与运行方式 → 判断报错阶段 → 区分致命错误与警告 → 用报错里的稳定关键词匹配错误分类。

- 覆盖 **8 大类**：读入与初始化、SCF 电子自洽、离子步、运行环境与编译、ALAMODE、LOBSTER/COHP、高频注意事项、社区错误集精选（SGRCON、PRICEL、NMAX_DEG、HSE NaN、LAPACK ZPOTRF/ZHEGV…）
- 目录里没直接命中时，先跑 `python scripts/search_kb.py "<关键词>"` 全库检索 —— 它同时查 `errors.md`、`workflows.md` 和 95 篇收录文章，返回命中文件、行号与上下文
- 输出固定包含：**定位 + 成因 + 可执行方案 + 改哪个文件哪个参数 + 重跑后如何确认**

### 二、流程与输入文件生成

说清想算的性质，按 `references/workflows.md` 的「流程选择」判断主流程（优化 → 静态自洽 → 属性），并给出到位的参数表，而不是一串默认值。

`gen_inputs.py` 支持 5 类流程：`opt`（结构优化）、`scf`（静态自洽）、`band`（能带，自动用原胞生成高对称 k 路径）、`dos`（态密度）、`mag`（磁性，含 `ISPIN`/`MAGMOM`/混合参数）。所有流程**默认共用 `ENCUT = 520 eV`** —— 中途改这个值会让 FFT 网格变化、上一步的 `CHGCAR` 维数对不上。

```text
python scripts/gen_inputs.py -s structure.cif -w opt --potcar-root /path/to/PBE --subdir

#  → structure_opt/{INCAR,KPOINTS,POSCAR,POTCAR}
```

### 三、输出数据画图

`vasprun.xml` 动辄几百 MB 甚至数 GB，`DOSCAR`、`CHGCAR` 也一样——这些文件**没法读进对话**（读进去既撑爆上下文又取不全）。所以这一项能力的产物不是一个凭空画出来的图，而是**一个能在你本机跑的 Python 画图脚本**：脚本自己读大文件，把图（PNG/SVG）和中间数据（CSV）写到磁盘，你再把结果图交给助手解读、让它按需改脚本。

只有确实很小的文本（几 KB 的 `OSZICAR`、`COHPCAR.lobster`）才直接读。绘图约定统一：能量轴单位 eV、费米面定为 0、COHP 常画 `-COHP`（成键朝右）、收敛图横轴为离子步/电子步、能带图标高对称点。

已覆盖：DOS / 分波 PDOS、能带、能量与力的收敛曲线、COHP / ICOHP、声子谱与晶格热导率、AIMD 轨迹分析（RDF / RMSD / VACF）、二维势能面与 MEP、应力应变曲线、外压迭代收敛、差分电荷与平面平均、形变势法迁移率、弹性矩阵与各向异性杨氏模量、STM 模拟、任意量的正则提取出图。

### 四、知识库与文章收录（支撑能力）

把文章、教程、报错记录沉淀成可检索的知识库：`add_article.py` 支持本地文件与 http(s) 链接（HTML 正文转 markdown 并抓题录，PDF 自动解析）。收录之后**必须回填**：把可复用的报错与参数经验提炼进 `errors.md` / `workflows.md`，别让知识只躺在文章里。

## 一套可检索的知识库

| 文档 | 内容 |
| --- | --- |
| `references/errors.md` | 报错分类与定位 + 诊断流程 + 高频注意事项 + 社区错误集精选 |
| `references/workflows.md` | **40 节**计算流程：opt/scf/band/dos/mag、声子、热导率、热电、COHP、AIMD、PES/MEP、应力应变、外压、电荷密度、迁移率、弹性、STM、波恩有效电荷、Wannier90、DFT+U、Berry phase、居里温度、SOC、约束磁矩、光学性质、TDEP、HSE06、U 值线性响应…… |
| `references/onboarding.md` | 入门地图：计算与实验的对应、三种运行环境、VASP 授权提醒、四个输入文件、起步参数 |
| `references/incar.md` / `potcar.md` | INCAR 参数速查（按全局/电子步/离子步分类）；POTCAR 组装规矩与按元素分区的选势建议 |
| `references/linux.md` / `performance.md` / `constants.md` | 命令速查；时间标度律与 `LREAL`/`ALGO`/`NPAR`/`KPAR` 取舍；单位换算集中备查 |
| `references/tools.md` | 外部脚本与工具功能速查（VASPKIT / VESTA / GROMACS、`idealdeform.sh`、`vaspeqstress.sh`、`chgdiff.pl`…） |
| `references/articles/` | **95 篇**收录文章，带来源 URL、抓取时间与题录 |

## 内置脚本

| 脚本 | 任务 | 依赖 |
| --- | --- | --- |
| `scripts/gen_inputs.py` | 生成 VASP 输入文件（opt/scf/band/dos/mag）；`--potcar-root` + `map.json` 自动选势变体；`--subdir` / `--same-dir` 控制落盘位置；已有文件需 `--force` 才覆盖 | L3 |
| `scripts/gen_lobsterin.py` | 生成 LOBSTER 的 `lobsterin`（COHP/COOP、统计键长） | L3 |
| `scripts/search_kb.py` | 全库关键词检索（报错定位、文章查阅） | L0 |
| `scripts/add_article.py` | 收录文章：本地文件或 http(s) 链接，PDF 需 `pypdf` | L0 |
| `scripts/parse/` | `OSZICAR` / `OUTCAR` / `COHPCAR.lobster` → CSV / JSON，机器可读优先 | L0 |
| `scripts/reference/` | 从文章里**原样收集**的 31 个参考脚本（未验证，仅供查阅） | — |

脚本库约定（命名、`--selftest`、依赖分级、退出码）见 [`scripts/README.md`](scripts/README.md)。

## 安装

把下面这句发给你使用的 AI 助手（Codex / Claude Code / DSH 等）：

```text
帮我安装这个 skill：https://github.com/timeti123553/vasp-skill
```

安装完成后，可以直接说：

```text
请使用 vasp.skill 帮我诊断下面这段报错：<粘贴 OUTCAR / stdout>
请使用 vasp.skill 给出 Ag3SbS3 的结构优化 → 能带 → DOS 完整流程和输入文件。
请使用 vasp.skill 生成一个把 vasprun.xml 画成 DOS 和能带图的 Python 脚本。
```

> 手工安装：把仓库里的 `vasp-skill/` 目录放进技能根目录 —— 用户级 `~/.dsh/skills/`（对所有工作区生效），或项目级 `<项目根>/.dsh/skills/`（只在该项目生效，且优先级更高）。
>
> ⚠️ **目录名与 frontmatter 的 `name` 必须是 kebab-case**（本仓库用 `vasp-skill`）。
> 写成含点的 `vasp.skill` 会被 DSH 拒绝加载，skill 根本不会出现在会话的可用列表里。
> `vasp.skill` 是本项目的**对外展示名**，`vasp-skill` 是它的**技能标识符**。

File: references/articles/20260930-VASP计算二维材料的载流子迁移率.md
# VASP计算二维材料的载流子迁移率

- 来源: `https://mp.weixin.qq.com/s/_d4hx-QO3nqNeRe9M4MUPA`
- 类型: html (url)
- 抓取时间: 2026-09-30 23:57:47
- 作者: 贺勇
- 标签: 迁移率, 形变势, 有效质量, 二维材料, 微信文章
- 正文字数: 11285

---
# VASP计算二维材料的载流子迁移率

Original贺勇贺勇 学术之友

在小说阅读器读本章

去阅读

在公众号小说中沉浸阅读

1、前言

载流子迁移率通常指半导体内部电子和空穴整体的运动快慢情况，是衡量半导体器件性能的重要物理量。2004年，石墨烯的成功剥离引起了研究人员对于二维材料性质探索的浓厚兴趣。石墨烯、黑磷等二维材料展现出的高载流子迁移率是其中的一个重要研究课题，科研人员在理论计算方面已经做了大量的工作。由于电子在运动过程中不仅受到外电场力的作用，还会不断的与晶格、杂质、缺陷等发生无规则的碰撞，大大增加了理论计算的难度。

目前计算载流子迁移率比较常用的理论是形变势理论和玻尔兹曼输运理论，前者没有考虑电子和声子(晶格振动)以及电子与电子之间的相互作用等因素，计算结果存在一定的误差，但笔者的计算结果与实验值在数量级上是吻合的；玻尔兹曼输运理论的一种计算考虑了电子-声子的相互作用，基于第一性原理计算和最大局域化Wannier函数插值方法，借助于Quantum-ESPRESSO和EPW软件可以完成载流子迁移率计算。缺点是计算量太大，一般的课题组很难承受起高昂的计算费用，另外EPW软件对于二维材料的计算存在部分问题，在其官方论坛也有讨论，计算过程在后续文章中会提到。

本文以形变势理论方法为基础，详细介绍了二维InSe的电子和空穴的有效质量与载流子迁移率的计算方法。

2、理论基础

基于Bardeen和Shockley[1]提出的形变势理论，二维材料载流子迁移率可以根据下式计算：

其中，m∗是传输方向上的有效质量，T是温度，kB是玻尔兹曼常数。E1表示沿着传输方向上位于价带顶(VBM)的空穴或聚于导带底(CBM)的电子的形变势常数，由公式E1=ΔE/(Δl/l0)确定，ΔE为在压缩或拉伸应变下CBM或VBM 的能量变化，l0是传输方向上的晶格常数，Δl是l0的变形量。md是载流子的平均有效质量，由下面公式定义。

C2D是均匀变形晶体的弹性模量，对于2D材料，弹性模量可以通过下面公式来计算，

其中E是总能量，S0是优化后的面积。

下面对公式中的单位(量纲)做一个简单换算，具体如下：

换算过程：

3、计算与数据处理工具

VASP.5.4.4软件 可以手动控制优化晶格方向

OriginLab软件

Excel

Materials Studio软件

正格矢到倒格矢转化脚本，来源于小木虫(见下面链接)

http://muchong.com/bbs/viewthread.php?tid=7149817&fpage=1

#! /usr/bin/python# This program reads in base vectors from a given file, calculates reciprocal vectors# then writes to outfile in different units# LinuxUsage: crecip.py infile outfile# Note: the infile must be in the form below:# inunit ang/bohr# _begin_vectors# 46.300000000 0.000000000 0.000000000# 0.000000000 40.500000000 0.000000000# 0.000000000 0.000000000 10.000000000# _end_vectors# # Note: LATTICE VECTORS ARE SPECIFIED IN ROWS !def GetInUnit( incontent ): inunit = "" for line in incontent: if line.find("inunit") == 0: inunit = line.split()[1] break return inunitdef GetVectors( incontent ): indstart = 0 indend = 0 for s in incontent: if s.find("_begin_vectors") != -1: indstart = incontent.index(s) else: if s.find("_end_vectors") != -1: indend = incontent.index(s) result = [] for i in range( indstart + 1, indend ): line = incontent[i].split() result.append( [ float(line[0]), float(line[1]), float(line[2]) ] ) return resultdef Ang2Bohr( LattVecAng ): LattVecBohr = LattVecAng for i in range(0,3): for j in range(0,3): LattVecBohr[i][j] = LattVecAng[i][j] * 1.8897261246 return LattVecBohrdef DotProduct( v1, v2 ): dotproduct = 0.0 for i in range(0,3): dotproduct = dotproduct + v1[i] * v2[i] return dotproductdef CrossProduct( v1, v2 ): # v3 = v1 WILL LEAD TO WRONG RESULT v3 = [] v3.append( v1[1] * v2[2] - v1[2] * v2[1] ) v3.append( v1[2] * v2[0] - v1[0] * v2[2] ) v3.append( v1[0] * v2[1] - v1[1] * v2[0] ) return v3def CalcRecVectors( lattvec ): pi = 3.141592653589793 a1 = lattvec[0] a2 = lattvec[1] a3 = lattvec[2] b1 = CrossProduct( a2, a3 ) b2 = CrossProduct( a3, a1 ) b3 = CrossProduct( a1, a2 ) volume = DotProduct( a1, CrossProduct( a2, a3 ) ) RecVec = [ b1, b2, b3 ] # it follows the definition for b_j: a_i * b_j = 2pi * delta(i,j) for i in range(0,3): for j in range(0,3): RecVec[i][j] = RecVec[i][j] * 2 * pi / volume return RecVec def main(argv = None): argv = sys.argv infilename = argv[1] outfilename = argv[2] pi = 3.141592653589793 bohr2ang = 0.5291772109253 ang2bohr = 1.889726124546 infile = open(infilename,"r") incontent = infile.readlines() infile.close() inunit = GetInUnit( incontent ) LattVectors = GetVectors( incontent ) # convert units from ang to bohr if inunit == "ang": LattVectors = Ang2Bohr( LattVectors ) # calculate reciprocal vectors in 1/bohr RecVectors = CalcRecVectors( LattVectors ) # open outfile for output ofile = open(outfilename,"w") # output lattice vectors in bohr ofile.write("lattice vectors in bohr:\n") for vi in LattVectors: ofile.write("%14.9f%14.9f%14.9f\n" % (vi[0], vi[1], vi[2])) ofile.write("\n") # output lattice vectors in ang convfac = bohr2ang ofile.write("lattice vectors in ang:\n") for vi in LattVectors: ofile.write("%14.9f%14.9f%14.9f\n" % (vi[0]*convfac, vi[1]*convfac, vi[2]*convfac)) ofile.write("\n") # output reciprocal vectors in 1/bohr ofile.write("reciprocal vectors in 1/bohr:\n") for vi in RecVectors: ofile.write("%14.9f%14.9f%14.9f\n" % (vi[0], vi[1], vi[2])) ofile.write("\n") # output reciprocal vectors in 1/ang convfac = ang2bohr ofile.write("reciprocal vectors in 1/ang:\n") for vi in RecVectors: ofile.write("%14.9f%14.9f%14.9f\n" % (vi[0]*convfac, vi[1]*convfac, vi[2]*convfac)) ofile.write("\n") # output reciprocal vectors in 2pi/bohr convfac = 1.0/(2.0*pi) ofile.write("reciprocal vectors in 2pi/bohr:\n") for vi in RecVectors: ofile.write("%14.9f%14.9f%14.9f\n" % (vi[0]*convfac, vi[1]*convfac, vi[2]*convfac)) ofile.write("\n") # output reciprocal vectors in 2pi/ang convfac = ang2bohr/(2.0*pi) ofile.write("reciprocal vectors in 2pi/ang:\n") for vi in RecVectors: ofile.write("%14.9f%14.9f%14.9f\n" % (vi[0]*convfac, vi[1]*convfac, vi[2]*convfac)) # close ofile.close() return 0if __name__ == "__main__": import sys sys.exit(main())

4、二维InSe有效质量计算过程

4.1 建模

由于计算过程中需要对二维InSe施加应变，但二维InSe原胞是六角结构，不容易施加应变。但是侯柱峰老师讲了对石墨烯原胞施加应变的方法，笔者认为虽然可行，但过于繁琐，故不采用此法。我们可以利用根号建模的方法讲六角结构InSe原胞变为方形结构的InSe超胞，然后施加应变可大大提高操作效率，但计算量的增加再可接受范围之内。下面给出关键的建模步骤，更多的根号建模部分可参考我的往期博客文章。

切面并构建二维InSe原胞，同时调整晶格基矢，使其变为方形结构：

4.2 结构优化

INCAR

SYSTEM = InSe ISTART = 0 NWRITE = 2 PREC = AccurateENCUT = 500GGA = PE NSW = 200ISIF = 3 ISYM = 2 IBRION = 2 NELM = 80 EDIFF = 1E-05 EDIFFG = -0.01 ALGO = Normal LDIAG = .TRUE. LREAL = .FALSE. ISMEAR = 0 SIGMA = 0.05 ICHARG = 2LWAVE = .FALSE. LCHARG = .FALSE.NPAR = 4

KPOINTS

Monkhorst Pack0Gamma11 7 1.0 .0 .0

POSCAR

Se In1.000 4.083622259999999 -0.000000000000001 0.000000000000000 0.000000000000000 7.073041233239241 0.000000000000000 0.000000000000000 0.000000000000000 25.377516849029359Se In4 4Direct0.5000005000000000 0.1666665000000000 0.5271404971815050 !Se0.0000004999999997 0.6666665000000004 0.5271404971815050 !Se0.5000005000000000 0.1666665000000000 0.3152396685456632 !Se0.0000004999999997 0.6666665000000004 0.3152396685456632 !Se0.4999995000000003 0.8333335000000002 0.4767849697227853 !In-0.0000005000000000 0.3333335000000000 0.4767849697227853 !In0.4999995000000003 0.8333335000000002 0.3655951960043828 !In-0.0000005000000000 0.3333335000000000 0.3655951960043828 !In

OPTCELL

100010000

POTCAR

cat Se/POTCAR In_d/POTCAR > POTCAR

4.3 静态自洽

INCAR

SYSTEM = InSe ISTART = 0 NWRITE = 2 PREC = AccurateENCUT = 500GGA = PE NSW = 0ISIF = 2 ISYM = 2 IBRION = -1 NELM = 80 EDIFF = 1E-05 EDIFFG = -0.01 ALGO = Normal LDIAG = .TRUE. LREAL = .FALSE. ISMEAR = 0 SIGMA = 0.05 ICHARG = 2NPAR = 4

KPOINTS

Monkhorst Pack0Gamma21 13 1.0 .0 .0

POSCAR

cp CONTCAR scf/POSCAR

4.4 能带计算

INCAR

SYSTEM = InSe ISTART = 1 NWRITE = 2 PREC = AccurateENCUT = 500GGA = PE NSW = 0ISIF = 2 ISYM = 2 IBRION = -1 NELM = 80 EDIFF = 1E-05 EDIFFG = -0.01 ALGO = Normal LDIAG = .TRUE. LREAL = .FALSE. ISMEAR = 0 SIGMA = 0.05 ICHARG = 2LORBIT = 11LWAVE = .FALSE. LCHARG = .FALSE.NPAR = 4

KPOINTS

k-points along high symmetry lines80Line-modeRec 0 0.5 0 !Y 0 0 0 !gamma

0 0 0 !gamma 0.5 0 0 !X

0.5 0 0 !X 0.5 0.5 0 !S

0.5 0.5 0 !S 0 0.5 0 !Y

4.5 有效质量计算(有效质量详细教程)

计算说明：对于包含了晶格周期性的有效质量的表达式如下所示：

在带入物理量进行有效质量计算时，涉及单位制问题。一般写输入文件时，长度单位为Å；而程序输出的能带结构中，能量单位为eV，计算起来比较繁琐。

原子单位制有两种，一种为Hartree原子单位制，另一种为Rydberg单位制。这两种单位制的区别在于，Hartree单位制下基本物理量简单，电子电荷和质量都为1；而Rydberg单位制下薛定谔方程简单，系数为1。Hartree单位制下，一个长度单位等于1Lbohr = 0.5292Å，一个能量单位1EHartree = 27.21eV，约化普朗克常数ℏ=1。这样有效质量表达式中的约化普朗克常数就没了。

根据原胞基矢和正倒格子基矢间对应关系，算出倒格子基矢：

将VASP计算band时的k点坐标(分数坐标)转变为笛卡尔坐标：

根据两点间的距离公式，计算出各K点之间的距离：

4.6 求每个K点的位置值

根据VASP计算能带时各高对称点间均匀撒点，求出每个点的位置值，第一个点设为0，本例中为80个点，在excel中进行操作。

因计算时均匀撒点80个，故有79个小间隔，对于|YΓ|来说，每个小间隔为0.002975210683544，故1-80个点的坐标值都可算出，以此类推，后面的点的坐标在前面点的基础上加上间隔即可(注意：在80个点结束处和81个点开始处的值是一样的，后面的点类似)。

4.7 画出价带顶和导带底的能带

在origin中找出能带数据的价带顶(VBM)和导带底(CBM)的数据，把上面计算得到的K点路径做为X轴，VBM和CBM作为Y轴，在origin中画图如下：

4.8 计算有效质量(以x方向电子的有效质量为例)

首先换算能量单位，由eV换算为原子单位制下的能量CBM/27.21然后选取Γ-X方向上以Γ开始的4-8个点的数据画能带图，如下:

用y = a+bx+cx^2函数拟合，操作如下：

有效质量为1/2C，其中C=2.69188，算得有效质量为0.19 ，为电子沿x方向的质量。文献计算结果为0.19，符合一致。

5、二维InSe载流子迁移率计算过程

本文载流子迁移率的计算依据的是形变势理论，因此需要对二维InSe的x方向和y方向施加应变，施加应变的范围是-2%~2%。为了计算的准确性，计算过程中考虑了泊松效应，即对x轴施加应变时，固定x轴和z轴，优化y方向的晶格常数；对y轴施加应变时，固定y轴和z轴，优化x方向的晶格常数。

5.1 准备输入文件

首先建立mobility-x文件夹，然后在该文件夹下建立初始文件夹，命名为IS，其结构目录如下：

$ tree mobilitymobility├── IS│ ├── 2_scf│ │ ├── band│ │ │ ├── INCAR│ │ │ ├── KPOINTS│ │ │ └── POTCAR│ │ ├── INCAR│ │ ├── KPOINTS│ │ └── POTCAR│ ├── INCAR│ ├── KPOINTS│ ├── OPTCELL│ ├── pbs│ ├── POSCAR│ └── POTCAR└── mobility.sh

说明：

pbs文件

#!/bin/bash#PBS -N mobility#PBS -l nodes=1:ppn=16#PBS -m abe#PBS -j n##PBS -o job.log##PBS -e job.err#PBS -l walltime=120:00:00cd $PBS_O_WORKDIRdate "+01 Today's date is: %D. The time execution %T" >> time.infompirun -np 16 /opt/soft/strainvasp5.4.4/vasp.5.4.4/build/std/vasp > logdate "+02 Today's date is: %D. The time finish %T" >> time.infocp ./CONTCAR ./2_scf/POSCARcd ./2_scf/date "+01 Today's date is: %D. The time execution %T" >> time.infompirun /opt/soft/strainvasp5.4.4/vasp.5.4.4/build/std/vasp > logdate "+02 Today's date is: %D. The time finish %T" >> time.infocp ./CONTCAR ./band/POSCARcp ./WAVECAR ./band/cd ./band/date "+01 Today's date is: %D. The time execution %T" >> time.infompirun -np 16 /opt/soft/strainvasp5.4.4/vasp.5.4.4/build/std/vasp > logdate "+02 Today's date is: %D. The time finish %T" >> time.info

OPTCELL文件

X方向

000010000

Y方向

100000000

自洽计算时INCAR文件中加入计算真空能级的命令

LVHAR = .TRUE.

mobility.sh文件

#!/bin/bash#3 November, 2018#To use it: bash mobility.shmkdir mobility-xcd mobility-xx=4.083622259999999 #"x" stands for the lattice constant in x directionfor i in $(seq 0.98 0.005 1.02) #"i" defines the range of straindocp -r ../IS ./$i #"IS" stands for the origin file sed -i "3s/$x/$(echo "$x*$i"|bc)/g" $i/POSCARcd $i#qsub ./pbscd $OLDPWDdonecd ../mkdir mobility-ycd mobility-yy=7.073041233239241 #"y" stands for the lattice constant in y directionfor j in $(seq 0.98 0.005 1.02) #"j" defines the range of straindocp -r ../IS ./$j #"IS" stands for the origin file sed -i "4s/$y/$(echo "$y*$j"|bc)/g" $j/POSCARcd $j#qsub ./pbscd $OLDPWDdone

Note：计算过程中需要根据自己的体系修改x和y方向的晶格常数值

其余文件与前面计算能带过程的输入文件相同，在mobility文件夹下输入bash mobility.sh文件即可完成全部计算。

6、数据处理(以x方向为例)

6.1 计算形变势常数E1

以真空能级为参考，确定VBM和CBM的位置。思路是读取能带计算结果中的最高占据态VBM和最低非占据态CBM(未扣除费米能级)的结果，然后减去真空能级就可得到我们需要的结果。

对得到的数据以应变量为x轴(-0.02~0.02)，VBM和CBM为y轴画图，然后在origin中做线性拟合，即可得到形变势常数，最终结果如下：

6.2 计算弹性模量C2D(以x方向为例)

读取每个应变下的体系总能量，然后画图。

对其做二次函数拟合，然后带入C2D的计算公式，并对单位做换算后，得到的结果如下：

6.3 计算迁移率

现已得到有效质量、形变势常数和弹性模量，依据载流子迁移率计算公式，并注意单位换算，即可得到载流子的迁移率具体数值。计算结果可参考我的JPCC文章(J. Phys. Chem. C2019, 123, 20, 12781-12790)，如下(点击放大看)：

7、后记

因时间关系，本文写作比较仓促，文中一些数据处理的细节没有详细给出，并且可能存在一些小的错误，欢迎大家阅读过程中积极指出，以便在后续更正过程中改正。另外，本文公式较多，但mathjax环境对公式编辑不是很友好，排版过程中公式很容易乱，故而部分公式以插图的形式放入了本文中，看起来版面搅乱，后续会想办法处理。

参考文献：

[1] Bardeen J, Shockley W. Deformation Potentials and Mobilities in Non-Polar Crystals[J]. Physical Review, 2008, 801:72-80.

本文转载于贺勇个人博客，请大家多多关注他！

链接: https://yh-phys.github.io

8、补充：三维材料迁移率计算(欢迎留言讨论)

9、友情链接：

(1) 人大迁移率计算软件包(ReMoC)

https://gitee.com/jigroupruc

(2) The Calculation of Carrier Mobility for 2D Materials

https://chempeng.github.io/2017/09/01/The-Calculation-of-Carrier-Mobility/

往期精彩：

QE计算能带详细教程

vasp计算声子谱教程

常用计算数据库(长期更新)

第一性原理计算VASP零基础教程

预览时标签不可点

Read more不喜欢

Scan to Follow

Got It

Scan with Weixin to

use this Mini Program

CancelAllow

CancelAllow

CancelAllow

微信扫一扫可打开此内容，

使用完整服务

: ，，，，，，，，，，，，.VideoMini ProgramLike，轻点两下取消赞Wow，轻点两下取消在看ShareCommentFavorite听过

File: references/articles/20260930-二维材料静态介电常数和光学性质计算Tips.md
# 二维材料静态介电常数和光学性质计算Tips

- 来源: `https://mp.weixin.qq.com/s/fVRspVVFf-Ko-8cB7kk16g`
- 类型: html (url)
- 抓取时间: 2026-09-30 23:58:55
- 作者: obaica
- 标签: 介电常数, 光学性质, 二维材料, 静默错误, VASPKIT, 微信文章
- 正文字数: 865

---
# 二维材料静态介电常数和光学性质计算Tips

Originalobaicaobaica 学术之友

在小说阅读器读本章

去阅读

在公众号小说中沉浸阅读

国内现在二维材料计算如火如荼，课题组也是数不胜数。现在很多已经发表的文章中都有包含静态介电常数和光学性质。据我所知，目前大部分国内课题组在计算静态介电常数和光学性质还是用VASP把它当成3D材料体系去处理，没有处理真空层效应。最近的一系列文章揭示了，如果把3D材料中静态介电常数和光学性质的定义直接应用到2D材料都不是一个well-defined物理量(见图1和2中红色线部分)。这里就不放具体的理论公式了(以后专门开教程来写)，请各位自行下载论文阅读原理部分。且算且谨慎吧。

来源：DOI: 10.1021/acs.nanolett.9b02982

来源：doi:10.1088/1367-2630/16/10/105007

目前最新测试版VASPKIT软件(1.10.beta3)已经可以正确处理二维材料光学性质，欢迎大家使用并请一定要引用我们的文章，感谢大家的支持。

Wang, V.; Xu, N.; Liu, J.-C.; Tang, G.; Geng, W. T. VASPKIT: A Pre- and Post-Processing Program for VASP code, arXiv:1908.08269 (2019), https://arxiv.org/abs/1908.08269.

预览时标签不可点

不喜欢

Scan to Follow

Got It

Scan with Weixin to

use this Mini Program

CancelAllow

CancelAllow

CancelAllow

微信扫一扫可打开此内容，

使用完整服务

: ，，，，，，，，，，，，.VideoMini ProgramLike，轻点两下取消赞Wow，轻点两下取消在看ShareCommentFavorite听过

File: references/articles/20261001-VASP计算材料的弹性矩阵和杨氏模量.md
# VASP计算材料的弹性矩阵和杨氏模量

- 来源: `https://www.jun997.xyz/2023/03/09/a931fd747c09.html`
- 类型: html (url)
- 抓取时间: 2026-10-01 00:31:59
- 标签: 弹性常数, 杨氏模量, 泊松比, 各向异性, 弹性矩阵, 博客
- ⚠️ 抓取说明：本文代码块来自网页高亮组件，**空格/缩进在抓取时丢失**（页面上的 `for m in range(6)` 会变成 `for m inrange(6)`、`def tranS_ijkl` 会变成 `deftranS_ijkl`），**不要直接复制运行**，按逻辑重写。
- 正文字数: 15919

---
## 一、从1D到3D材料的胡克定律(Hooke’s law)

### 1.1D材料的胡克定律

1D材料的胡克定律也就是我们所熟知的线弹性模型，即是我们初中阶段就学习过的F=kΔxF=k\Delta{x}F=kΔx，用更加标准和统一的形式可以写作：

σ=Cϵ\sigma = C\epsilon σ=Cϵ

对于1D材料，其中三个关键参数分别为：

- σ\sigmaσ：应力，标量，SI制下的单位为NNN

- CCC：弹性常数，标量，SI制下的单位为NNN

ϵ\epsilonϵ：应变，标量，表达式为 l−l0l0=Δll0\frac{l-l_0}{l_0}=\frac{\Delta{l}}{l_0}l0​l−l0​​=l0​Δl​

- 值得注意的是，考虑到在变形过程中材料的弹性常数并不是恒定的，因此在这里计算应力和应变有两种方法并且通常存在一定差别，这就是我们常说的工程应力、工程应变和真应力、真应变，具体可以参考这篇帖子：https://www.zhihu.com/question/294496637

### 2.2D材料的胡克定律

相较于1D材料，2D材料除了增加了一个维度的正应变之外，还多出了一个切应变，如下图所示：

相应地应力部分多出了一个切应力，用公式表示为：

(σxxσyyσxy)=(C11C12C13C21C22C23C31C32C33)(ϵxxϵyyϵxy)\begin{pmatrix} \sigma_{xx} \\ \sigma_{yy} \\ \sigma_{xy} \\ \end{pmatrix} = \begin{pmatrix} C_{11}&C_{12}&C_{13} \\ C_{21}&C_{22}&C_{23} \\ C_{31}&C_{32}&C_{33} \\ \end{pmatrix} \begin{pmatrix} \epsilon_{xx} \\ \epsilon_{yy} \\ \epsilon_{xy} \\ \end{pmatrix} ⎝⎛​σxx​σyy​σxy​​⎠⎞​=⎝⎛​C11​C21​C31​​C12​C22​C32​​C13​C23​C33​​⎠⎞​⎝⎛​ϵxx​ϵyy​ϵxy​​⎠⎞​

其中应力的表达式为：

σ=Fl\sigma = \frac{F}{l} σ=lF​

对于正应力，lll是指与力垂直方向的长度，对于切应力，lll是指与力平行方向的长度，正应变的定义与1D的情况是一致的，而切应变指的是角度的变化，即是：ϵxy=θ−θ0θ0=Δθθ0\epsilon_{xy}=\frac{\theta-\theta_0}{\theta_0}=\frac{\Delta{\theta}}{\theta_0}ϵxy​=θ0​θ−θ0​​=θ0​Δθ​，应力和弹性矩阵在SI制下的单位都是N/mN/mN/m，而应变同样是无量纲的数。

### 3.3D材料的胡克定律

类似地，3D材料的胡克定律与上面具有相似的形式，不同的是由于维度的增加导致材料的变形自由度增加，如下图所示：

相应的表达式变为：

(σxxσyyσzzσxyσxzσyz)=(C11C12C13C14C15C16C21C22C23C24C25C26C31C32C33C34C35C36C41C42C43C44C45C46C51C52C53C54C55C56C61C62C63C64C65C66)(ϵxxϵyyϵzzϵxyϵxzϵyz)\begin{pmatrix} \sigma_{xx} \\ \sigma_{yy} \\ \sigma_{zz} \\ \sigma_{xy} \\ \sigma_{xz} \\ \sigma_{yz} \\ \end{pmatrix} = \begin{pmatrix} C_{11}&C_{12}&C_{13}&C_{14}&C_{15}&C_{16} \\ C_{21}&C_{22}&C_{23}&C_{24}&C_{25}&C_{26} \\ C_{31}&C_{32}&C_{33}&C_{34}&C_{35}&C_{36} \\ C_{41}&C_{42}&C_{43}&C_{44}&C_{45}&C_{46} \\ C_{51}&C_{52}&C_{53}&C_{54}&C_{55}&C_{56} \\ C_{61}&C_{62}&C_{63}&C_{64}&C_{65}&C_{66} \\ \end{pmatrix} \begin{pmatrix} \epsilon_{xx} \\ \epsilon_{yy} \\ \epsilon_{zz} \\ \epsilon_{xy} \\ \epsilon_{xz} \\ \epsilon_{yz} \\ \end{pmatrix} ⎝⎜⎜⎜⎜⎜⎜⎜⎛​σxx​σyy​σzz​σxy​σxz​σyz​​⎠⎟⎟⎟⎟⎟⎟⎟⎞​=⎝⎜⎜⎜⎜⎜⎜⎜⎛​C11​C21​C31​C41​C51​C61​​C12​C22​C32​C42​C52​C62​​C13​C23​C33​C43​C53​C63​​C14​C24​C34​C44​C54​C64​​C15​C25​C35​C45​C55​C65​​C16​C26​C36​C46​C56​C66​​⎠⎟⎟⎟⎟⎟⎟⎟⎞​⎝⎜⎜⎜⎜⎜⎜⎜⎛​ϵxx​ϵyy​ϵzz​ϵxy​ϵxz​ϵyz​​⎠⎟⎟⎟⎟⎟⎟⎟⎞​

其中应力的表达式为：

σ=FS\sigma = \frac{F}{S} σ=SF​

同样地，对于正应力，SSS为垂直于力方向平面的面积，对于切应力，SSS为平行于力方向平面的面积，应变的定义与2D情况是相同的，其中ϵxy\epsilon_{xy}ϵxy​、ϵxz\epsilon_{xz}ϵxz​和ϵyz\epsilon_{yz}ϵyz​分别对应上图中角度α\alphaα、β\betaβ和γ\gammaγ的变化。

## 二、对称性和弹性矩阵

由于结构本身固有的平移和旋转对称性，因此弹性矩阵是对称矩阵，对于2D材料，独立的矩阵元变为6个，对于3D材料，独立的矩阵元变为21个。

### 1.2D材料的对称性和弹性矩阵的关系

2D材料的晶格主要有六角形、正方行、长方形和普通倾斜形，它们所对应的弹性矩阵形式分别如下图所示：

### 2.3D材料的对称性和弹性矩阵的关系

3D材料的晶格一共有7种，即7大晶系，其中三斜晶系材料弹性矩阵中独立的矩阵元有21个，单斜晶系有15个，正交晶系有9个，三方晶系有7个，四方晶系有5个，六方晶系有5个，立方晶系有3个，具体形式可以参考这篇文章：

https://zhuanlan.zhihu.com/p/387677721

### 3.材料的柔度矩阵

在σ=Cϵ\sigma=C\epsilonσ=Cϵ关系中，我们在等式左右都乘以C的逆矩阵，即得到：

ϵ=C−1σ=Sσ\epsilon = C^{-1}\sigma=S\sigma ϵ=C−1σ=Sσ

这里我们就得到了材料的柔度矩阵SSS，它是材料弹性矩阵的逆矩阵，这里要注意两个表达式的因果关系，弹性矩阵反映的是材料变形所产生的应力大小，而柔度矩阵反映的是施加应力之后材料的变形大小。

## 三、材料的各向异性杨氏模量和泊松比

### 1.杨氏模量和泊松比

- 杨氏模量：在物体的弹性限度内，应力与应变成正比，这一比值就被称为材料的杨氏模量，对于1D情况，杨氏模量等于材料的弹性常数，对于2D情况，杨氏模量和面内θ\thetaθ角有关，对于3D情况，杨氏模量和球坐标系中材料的方位角有关。

- 泊松比：泊松比的定义为材料在发生形变时，材料横向应变和纵向应变的比值。对于2D和3D材料，泊松比同样存在各向异性的情况。

### 2.3D材料的杨氏模量和泊松比

3D材料的具体推导过程较为复杂，具体参考这篇文献：https://www.sciencedirect.com/science/article/pii/S0010465521003076，这里只大致说一下结论。

#### 杨氏模量

在3D空间中，如下图所示：

我们首先在球坐标系中确定我们的自变量，即单位矢量：

a⃗=(sin(θ)cos(φ)sin(θ)sin(φ)cos(θ));0≤θ≤π,0≤φ≤π.\vec{a} = \begin{pmatrix} sin(\theta)cos(\varphi) \\ sin(\theta)sin(\varphi) \\ cos(\theta) \end{pmatrix} ; 0\leq\theta \leq \pi , 0 \leq \varphi \leq \pi. a=⎝⎛​sin(θ)cos(φ)sin(θ)sin(φ)cos(θ)​⎠⎞​;0≤θ≤π,0≤φ≤π.

以该变量为自变量，我们就能求出空间中任意一点的杨氏模量，具体表达式为：

1E(a⃗)=∑i,j,k,l=x,y,zaiajakalSijkl\frac{1}{E(\vec{a})} = \sum _{i,j,k,l=x,y,z} a_i a_j a_k a_l S_{ijkl} E(a)1​=i,j,k,l=x,y,z∑​ai​aj​ak​al​Sijkl​

其中S为材料的柔度矩阵。

需要注意的是这里计算我们使用的是 3x3x3x3 四维柔度矩阵，而传统计算得到的是 6x6 的二维矩阵，要用上面的公式计算杨氏模量需要把二维柔度矩阵转换成四维柔度矩阵，转换使用 Voigt 方案，具体参考这篇文献：https://www.sciencedirect.com/science/article/abs/pii/S0010465521003076,用表格可以写作：

latticexxyyzzyzxzxyS(ij)(kl)11223323,3231,1312,21S(m)(n)123456\begin{array}{cc} lattice & xx & yy & zz & yz & xz & xy \\ S_{(ij)(kl)} & 11 & 22 & 33 & 23,32 & 31,13 & 12,21 \\ S_{(m)(n)} & 1 & 2 & 3 & 4 & 5 & 6 \\ \end{array} latticeS(ij)(kl)​S(m)(n)​​xx111​yy222​zz333​yz23,324​xz31,135​xy12,216​

并且需满足：

Sijkl=Smn,i=j&k=lSijkl=Smn4,i≠j&k≠lSijkl=Smn2,i≠jork≠lS_{ijkl} = S_{mn},i=j \And k=l \\ S_{ijkl} = \frac{S_{mn}}{4},i \neq j \And k\neq l \\ S_{ijkl} = \frac{S_{mn}}{2},i \neq j \quad or \quad k\neq l Sijkl​=Smn​,i=j&k=lSijkl​=4Smn​​,i=j&k=lSijkl​=2Smn​​,i=jork=l

#### 泊松比

对于3D材料的泊松比，我们还需要定义一个垂直于a⃗\vec{a}a的单位矢量b⃗\vec{b}b,如上图中所示，与a⃗\vec{a}a垂直的矢量分布在一个锥面的底面上，不唯一，因此这里还要引入一个额外的自由度γ\gammaγ，b⃗\vec{b}b的表达式为：

b⃗=(cos(θ)cos(φ)cos(γ)−sin(θ)sin(γ)cos(θ)sin(φ)cos(γ)−cos(θ)sin(γ)−sin(θ)cos(γ));0≤γ≤2π.\vec{b} = \begin{pmatrix} cos(\theta)cos(\varphi)cos(\gamma)-sin(\theta)sin(\gamma) \\ cos(\theta)sin(\varphi)cos(\gamma)-cos(\theta)sin(\gamma) \\ -sin(\theta)cos(\gamma) \end{pmatrix} ; 0\leq\gamma \leq 2\pi. b=⎝⎛​cos(θ)cos(φ)cos(γ)−sin(θ)sin(γ)cos(θ)sin(φ)cos(γ)−cos(θ)sin(γ)−sin(θ)cos(γ)​⎠⎞​;0≤γ≤2π.

相应地泊松比的表达式为：

υ(a⃗,b⃗)=−∑i,j,k,l=x,y,zaiajbkblSijkl∑i,j,k,l=x,y,zaiajakalSijkl=−E(a⃗)∑i,j,k,l=x,y,zaiajbkblSijkl\upsilon(\vec{a}, \vec{b})=-\frac{\sum_{i,j,k,l=x,y,z}a_ia_jb_kb_lS_{ijkl}}{\sum _{i,j,k,l=x,y,z} a_i a_j a_k a_l S_{ijkl}}=-E(\vec{a})\sum_{i,j,k,l=x,y,z}a_ia_jb_kb_lS_{ijkl} υ(a,b)=−∑i,j,k,l=x,y,z​ai​aj​ak​al​Sijkl​∑i,j,k,l=x,y,z​ai​aj​bk​bl​Sijkl​​=−E(a)i,j,k,l=x,y,z∑​ai​aj​bk​bl​Sijkl​

### 3.2D材料的杨氏模量

对于2D材料，杨氏模量和泊松比都具有角度依赖性，不同的是，二维材料的杨氏模量和泊松比仅和xy面内的φ\varphiφ有关，因此这里我们定义的自变量的形式如下：

a⃗=(cos(φ)sin(φ)0);b⃗=(−sin(φ)cos(φ)0);0≤φ≤2π.\vec{a}= \begin{pmatrix} cos(\varphi) \\ sin(\varphi) \\ 0 \end{pmatrix}; \vec{b} = \begin{pmatrix} -sin(\varphi) \\ cos(\varphi) \\ 0 \end{pmatrix}; 0\leq \varphi \leq 2\pi. a=⎝⎛​cos(φ)sin(φ)0​⎠⎞​;b=⎝⎛​−sin(φ)cos(φ)0​⎠⎞​;0≤φ≤2π.

2D材料的杨氏模量和泊松比表达式和3D材料应该具有相同的形式，不同的是，2D材料缺少了z方向的维度，相应的表达式为：

1E(a⃗)=∑i,j,k,l=x,yaiajakalSijklυ(a⃗,b⃗)=−E(a⃗)∑i,j,k,l=x,yaiajbkblSijkl\frac{1}{E(\vec{a})} = \sum _{i,j,k,l=x,y} a_i a_j a_k a_l S_{ijkl} \\ \upsilon(\vec{a}, \vec{b})=-E(\vec{a})\sum_{i,j,k,l=x,y}a_ia_jb_kb_lS_{ijkl} E(a)1​=i,j,k,l=x,y∑​ai​aj​ak​al​Sijkl​υ(a,b)=−E(a)i,j,k,l=x,y∑​ai​aj​bk​bl​Sijkl​

与3D材料类似，要使用上式计算，需要将二维 3x3 的柔度矩阵转换成四维 2x2x2x2 的柔度矩阵，具体转换方法可以参考3D材料的方法。

当然由于2D材料相对3D材料表达式得到了简化，所以我们也可以直接推导出3D材料的角度依赖的杨氏模量和泊松比的具体形式：

1E(φ)=S11cos4(φ)+S22sin4(φ)+(S33+2S12)cos2(φ)sin2(φ)+2S13cos3(φ)sin(φ)+2S23cos(φ)sin3(φ)\frac{1}{E(\varphi)}=S_{11}cos^4(\varphi) + S_{22}sin^4(\varphi) + (S_{33}+2S_{12})cos^2(\varphi)sin^2(\varphi)+ \\ 2S_{13}cos^3(\varphi)sin(\varphi) + 2S_{23}cos(\varphi)sin^3(\varphi) E(φ)1​=S11​cos4(φ)+S22​sin4(φ)+(S33​+2S12​)cos2(φ)sin2(φ)+2S13​cos3(φ)sin(φ)+2S23​cos(φ)sin3(φ)

υ(φ)=−E(φ)∗[(S11sin2(φ)+S12cos2(φ)−S13sin(φ)cos(φ))cos2(φ)+(S21sin2(φ)+S22cos2(φ)−S23sin(φ)cos(φ))sin2(φ)+(S31sin2(φ)+S32cos2(φ)−S33sin(φ)cos(φ))cos(φ)sin(φ)+]=−E(φ)∗[(S11+S22−S33)cos2(φ)sin2(φ)+S12(cos4(φ)+sin4(φ))+(S13−S23)(cos(φ)sin3(φ)−cos3(φ)sin(φ))]\upsilon(\varphi)=-E(\varphi)*\Bigg \lbrack \\ \bigg ( S_{11}sin^2(\varphi)+S_{12}cos^2(\varphi)-S_{13}sin(\varphi)cos(\varphi) \bigg )cos^2(\varphi) +\\ \bigg ( S_{21}sin^2(\varphi)+S_{22}cos^2(\varphi)-S_{23}sin(\varphi)cos(\varphi) \bigg )sin^2(\varphi) +\\ \bigg ( S_{31}sin^2(\varphi)+S_{32}cos^2(\varphi)-S_{33}sin(\varphi)cos(\varphi) \bigg )cos(\varphi)sin(\varphi) +\\ \Bigg \rbrack \\ =-E(\varphi)*\Bigg \lbrack \\ \bigg ( S_{11}+S_{22}-S_{33} \bigg )cos^2(\varphi)sin^2(\varphi) +\\ S_{12} \bigg ( cos^4(\varphi) + sin^4(\varphi) \bigg) +\\ \bigg ( S_{13}-S_{23} \bigg ) ( cos(\varphi)sin^3(\varphi) - cos^3(\varphi)sin(\varphi) \bigg )\\ \Bigg \rbrack υ(φ)=−E(φ)∗[(S11​sin2(φ)+S12​cos2(φ)−S13​sin(φ)cos(φ))cos2(φ)+(S21​sin2(φ)+S22​cos2(φ)−S23​sin(φ)cos(φ))sin2(φ)+(S31​sin2(φ)+S32​cos2(φ)−S33​sin(φ)cos(φ))cos(φ)sin(φ)+]=−E(φ)∗[(S11​+S22​−S33​)cos2(φ)sin2(φ)+S12​(cos4(φ)+sin4(φ))+(S13​−S23​)(cos(φ)sin3(φ)−cos3(φ)sin(φ))]

## 四、用vasp计算材料的弹性矩阵

用vasp计算材料的弹性常数主要分为以下三步：

### 1.充分弛豫初始结构

对于3D材料，结构弛豫较为简单，这里不再多说。对于2D材料，结构弛豫稍微复杂，首先需要建立slab结构，然后在弛豫的过程中需要保持晶胞c轴固定，这里有两种方法，一种是使用ISIF=4即体积不变来弛豫结构，第二种是稍微修改vasp代码来实现，具体参考这篇文章：http://bbs.keinsci.com/thread-13114-1-1.html。

### 2.计算弹性常数

这步需要修改相应的参数，主要是：

- IBRION = 6

- ISIF = 3

- NFREE = 4 #四阶插值

- NSW = 1

为了加快计算速度，建议打开对称性，即 ISYM = 2。

### 3.提取弹性矩阵

计算完成后，直接用命令 grep -A 9 “TOTAL ELASTIC” OUTCAR 就能得到材料的弹性矩阵，如下图所示：

单位为kBar，单位换算关系为：

1kBar=0.1GPa=100MPa=108Pa=108Nm21kBar = 0.1GPa = 100MPa = 10^8Pa=10^8\frac{N}{m^2} 1kBar=0.1GPa=100MPa=108Pa=108m2N​

对于二维材料，计算应力时我们只需要用力除以长度，不考虑c轴，因此弹性常数的单位为N/m，但是vasp计算时没有考虑这些，因此我们需要将计算结果乘以c轴的长度lcl_clc​，即是

C2D=C3D∗lcC_{2D} = C_{3D}*l_c C2D​=C3D​∗lc​

这里需要注意的是c轴长度的单位A，而C的单位是kBar，因此需要转换一下单位，最终结果为C2D=C3D∗0.01∗czC_{2D}=C_{3D}*0.01*c_zC2D​=C3D​∗0.01∗cz​，得到的弹性矩阵的单位是N/m。

参考资料：https://www.zhihu.com/question/548363029/answer/2701960824

## 五、杨氏模量和泊松比的计算和画图

后面代码测试所使用的OUTCAR文件来自于JARVIS-DFT数据库中#7974数据，这是链接：https://www.ctcms.nist.gov/~knc6/static/JARVIS-DFT/JVASP-7974.xml，弹性常数数据在 FD-ELAST 文件中，直接下载就可以。

### 1.Python计算3D材料的空间分布杨氏模量和画图

这里用python直接读取弹性矩阵计算3D材料的空间分布杨氏模量，绘图使用matplotlib库。代码如下：

1

2

3

4

5

6

7

8

9

10

11

12

13

14

15

16

17

18

19

20

21

22

23

24

25

26

27

28

29

30

31

32

33

34

35

36

37

38

39

40

41

42

43

44

45

46

47

48

49

50

51

52

53

54

55

56

57

58

59

60

61

62

63

64

65

66

67

68

69

70

71

72

73

74

75

76

77

78

79

80

81

82

83

84

85

86

87

88

89

90

91

92

93

94

95

96

97

98

99

100

101

102

103

104

105

106

107

108

import numpy as np

import os

import pandas as pd

import matplotlib.pyplot as plt

### 读取弹性矩阵

os.system('grep -A 8 "TOTAL ELASTIC" OUTCAR | tail -6 > ecs.dat')

df_ecs = pd.read_csv('ecs.dat', header=None, index_col=0, delimiter=r"\s+")

dat_ecs = df_ecs.values ### 得到vasp计算出来的弹性矩阵

### 将vasp给出的弹性矩阵转换成满足Voigt下标的矩阵形式并将单位转换为GPa

dat_c = np.zeros(dat_ecs.shape)

for m inrange(6):

if m <= 2:

m_ = m

elif m == 3or m == 4:

m_ = m + 1

elif m == 5:

m_ = 3

for n inrange(6):

if n <= 2:

n_ = n

elif n == 3or n == 4:

n_ = n + 1

elif n == 5:

n_ = 3

dat_c[m, n] = dat_ecs[m_, n_]*0.1

print(dat_c)

### 计算柔度矩阵

dat_s = np.linalg.inv(dat_c)

### 将二维柔度矩阵转换成四维柔度矩阵

deftranS_ijkl(dat_s):

'''

将6x6的二维柔度矩阵转换成3x3x3x3的柔度矩阵

'''

S_ijkl = np.zeros((3, 3, 3, 3))

for i inrange(3):

for j inrange(3):

if i==j:

s_m = i

ij_eq = True

elif i+j == 3:

s_m = 3

ij_eq = False

elif i+j == 2:

s_m = 4

ij_eq = False

elif i+j == 1:

s_m = 5

ij_eq = False

for k inrange(3):

for l inrange(3):

if k==l:

s_n = k

kl_eq = True

elif k+l == 3:

s_n = 3

kl_eq = False

elif k+l == 2:

s_n = 4

kl_eq = False

elif k+l == 1:

s_n = 5

kl_eq = False

if ij_eq and kl_eq:

S_ijkl[i, j, k, l] = dat_s[s_m, s_n]

elifnot ij_eq andnot kl_eq:

S_ijkl[i, j, k, l] = dat_s[s_m, s_n]/4.0

else:

S_ijkl[i, j, k, l] = dat_s[s_m, s_n]/2.0

return S_ijkl

S_ijkl = tranS_ijkl(dat_s)

sample_count = 500### 网格数量

### 在空间球面上均匀采样

v_theta = np.linspace(0, np.pi, sample_count)

v_phi = np.linspace(0, 2.0*np.pi, sample_count)

V_theta, V_phi = np.meshgrid(v_theta, v_phi)

a_x = np.sin(V_theta)*np.cos(V_phi)

a_y = np.sin(V_theta)*np.sin(V_phi)

a_z = np.cos(V_theta)

v_A = [a_x, a_y, a_z]

E_a_1 = np.zeros((sample_count, sample_count))

for i inrange(3):

for j inrange(3):

for k inrange(3):

for l inrange(3):

E_a_1 = E_a_1 + v_A[i]*v_A[j]*v_A[k]*v_A[l]*S_ijkl[i, j, k, l]

E_a = 1.0/E_a_1 ### 取倒数得到杨氏模量，单位为GPa

plt.figure(dpi=200)

ax = plt.subplot(111, projection='3d')

ax.set_xlabel('Ex')

ax.set_ylabel('Ey')

ax.set_zlabel('Ez')

ax.set_title("Young's Modulus(GPa)")

ax.__eq__ = True

ax.plot_surface(E_a*a_x, E_a*a_y, E_a*a_z, rstride=1, cstride=1, color='y')

plt.savefig('young3D.jpg')

plt.show()

这是计算得到的弹性矩阵：

这是给出的空间角度分布杨氏模量：

将计算得到的弹性矩阵输入到 ELATE 中能得到相同的结果，证明了结果的正确性：

### 2.Python计算2D材料的角度分布杨氏模量和泊松比，以及画图

计算二维材料时需要注意的是由于二维材料的弹性矩阵的单位是N/m，因此需要将vasp计算得到的弹性矩阵预处理一下。下面是代码：

1

2

3

4

5

6

7

8

9

10

11

12

13

14

15

16

17

18

19

20

21

22

23

24

25

26

27

28

29

30

31

32

33

34

35

36

37

38

39

40

41

42

43

44

45

46

47

48

49

50

51

52

53

54

55

56

57

58

59

60

61

62

63

64

65

66

67

68

69

70

71

72

73

74

75

76

77

78

79

80

81

82

83

84

85

86

87

88

89

90

91

92

93

94

95

96

97

98

99

100

101

102

103

104

105

106

107

108

109

110

111

112

113

114

115

116

117

118

119

120

import numpy as np

import os

import pandas as pd

import matplotlib.pyplot as plt

### 读取弹性矩阵

os.system('grep -A 8 "TOTAL ELASTIC" OUTCAR | tail -6 > ecs.dat')

str_c = os.popen("grep -A 3 'lattice vectors' OUTCAR | tail -1 | awk '{print $3}'")

lat_c = float(str_c[0])

# lat_c = 16.0

df_ecs = pd.read_csv('ecs.dat', header=None, index_col=0, delimiter=r"\s+")

dat_ecs = df_ecs.values ### 得到弹性矩阵

### 将vasp给出的弹性矩阵转换成满足Voigt下标的矩阵形式并将单位转换为GPa

dat_c = np.zeros(dat_ecs.shape)

for m inrange(6):

if m <= 2:

m_ = m

elif m == 3or m == 4:

m_ = m + 1

elif m == 5:

m_ = 3

for n inrange(6):

if n <= 2:

n_ = n

elif n == 3or n == 4:

n_ = n + 1

elif n == 5:

n_ = 3

dat_c[m, n] = dat_ecs[m_, n_]*0.01*lat_c

# print(dat_c)

################################### 改动部分 ########################################

dat_c = np.zeros((6, 6)) #

dat_c[0, 0] = 105.2#

dat_c[0, 1] = 18.4#

dat_c[1, 0] = dat_c[0, 1] #

dat_c[1, 1] = 26.2#

dat_c[2, 2] = 1.0#

dat_c[3, 3] = 1.0#

dat_c[4, 4] = 1.0#

dat_c[5, 5] = 22.4#

################################### 改动部分 ########################################

### 计算柔度矩阵

dat_s = np.linalg.inv(dat_c)

### 将二维柔度矩阵转换成四维柔度矩阵

deftranS_ijkl(dat_s):

'''

将6x6的二维柔度矩阵转换成2x2x2x2的柔度矩阵

'''

S_ijkl = np.zeros((2, 2, 2, 2))

for i inrange(2):

for j inrange(2):

if i==j:

s_m = i

ij_eq = True

elif i+j == 1:

s_m = 5

ij_eq = False

for k inrange(2):

for l inrange(2):

if k==l:

s_n = k

kl_eq = True

elif k+l == 1:

s_n = 5

kl_eq = False

if ij_eq and kl_eq:

S_ijkl[i, j, k, l] = dat_s[s_m, s_n]

elifnot ij_eq andnot kl_eq:

S_ijkl[i, j, k, l] = dat_s[s_m, s_n]/4.0

else:

S_ijkl[i, j, k, l] = dat_s[s_m, s_n]/2.0

return S_ijkl

S_ijkl = tranS_ijkl(dat_s)

sample_count = 1000### 网格数量

### 在空间球面上均匀采样

v_phi = np.linspace(0, 2.0*np.pi, sample_count)

a_x = np.cos(v_phi)

a_y = np.sin(v_phi)

v_A = [a_x, a_y]

v_B = [-1.0*a_y, a_x]

E_a_1 = np.zeros(sample_count)

v_ab_1 = np.zeros(sample_count)

for i inrange(2):

for j inrange(2):

for k inrange(2):

for l inrange(2):

E_a_1 = E_a_1 + v_A[i]*v_A[j]*v_A[k]*v_A[l]*S_ijkl[i, j, k, l]

v_ab_1 = v_ab_1 + v_A[i]*v_A[j]*v_B[k]*v_B[l]*S_ijkl[i, j, k, l]

E_a = 1.0/E_a_1 ### 取倒数得到杨氏模量，单位从为GPa

v_ab = -1.0*v_ab_1/E_a_1

plt.figure(dpi=200)

ax_E = plt.subplot(121, projection='polar')

ax_E.set_title("Young's Modulus(N/m)")

ax_E.plot(v_phi,E_a,'-',lw=1.5,color='r')

ax_E.fill(v_phi,E_a,'r',alpha=0.2)

ax_E.set_rgrids(np.arange(0, 1.2*np.max(E_a), 20))

ax_v = plt.subplot(122, projection='polar')

ax_v.set_title("Poisson's Ratio")

ax_v.plot(v_phi,v_ab,'-',lw=1.5,color='g')

ax_v.fill(v_phi,v_ab,'g',alpha=0.2)

ax_v.set_rgrids(np.arange(0, 1.2*np.max(v_ab), 0.1))

plt.savefig('young2D.jpg')

plt.show()

画图部分参考了这篇文章的画图方法：https://www.sohu.com/a/445105422_816426。同时为了验证计算结果的准确性，使用了文章中的弹性数据来计算，具体见上面代码的 ###改动部分###,以下为运行后得到的结果：

与文章中结果一致，证明了计算的正确性。

CatalogOverview

1. 一、从1D到3D材料的胡克定律(Hooke’s law)

- 1.1. 1.1D材料的胡克定律

- 1.2. 2.2D材料的胡克定律

- 1.3. 3.3D材料的胡克定律

2. 二、对称性和弹性矩阵

- 2.1. 1.2D材料的对称性和弹性矩阵的关系

- 2.2. 2.3D材料的对称性和弹性矩阵的关系

- 2.3. 3.材料的柔度矩阵

3. 三、材料的各向异性杨氏模量和泊松比

- 3.1. 1.杨氏模量和泊松比

3.2. 2.3D材料的杨氏模量和泊松比

- 3.2.1. 杨氏模量

- 3.2.2. 泊松比

- 3.3. 3.2D材料的杨氏模量

4. 四、用vasp计算材料的弹性矩阵

- 4.1. 1.充分弛豫初始结构

- 4.2. 2.计算弹性常数

- 4.3. 3.提取弹性矩阵

5. 五、杨氏模量和泊松比的计算和画图

- 5.1. 1.Python计算3D材料的空间分布杨氏模量和画图

- 5.2. 2.Python计算2D材料的角度分布杨氏模量和泊松比，以及画图

A Journey of A Thousand Miles Begins with A Single Step!

知CM

Email SubscribeRSS Subscribe

722

Archives

38

Tags

You have read 0%

File: references/articles/20261001-加快磁性材料电子迭代收敛经验小结.md
# 加快磁性材料电子迭代收敛经验小结

- 来源: `https://mp.weixin.qq.com/s/CsHrfXkSD0vtdHTp5_gNMA`
- 类型: html (url)
- 抓取时间: 2026-10-01 14:26:23
- 作者: **无缺**（公众号《学术之友》）——本库《聊一聊结构优化》一文的**姊妹篇**（那篇两次引用了本文：一次讲 `ALGO`/`IMIX`，一次讲「怎么判断金属还是半导体」）
- 类型: html (url)
- 标签: 公众号, 磁性, SCF 收敛, ALGO, MIXING, AMIX, EENTRO
- 📌 作者计划写三部分（本文是第一部分：加快磁性材料电子迭代收敛；另两部分为**磁性材料声子谱**与**磁性材料 HSE06 能带**）——若以后收到另两篇，请与本篇一起挂靠。
- 正文字数: 7182

---
# 加快磁性材料电子迭代收敛经验小结

Original无缺无缺 学术之友

在小说阅读器读本章

去阅读

在公众号小说中沉浸阅读

前言

准备写一份使用 VASP 计算磁性材料的个人经验小结，计划分为三个部分：加快磁性材料电子迭代收敛经验小结、磁性材料声子谱计算经验小结、磁性材料 HSE06 能带计算经验小结。

一. VASP 中电子自洽迭代过程

上图为 VASP 进行电子自洽迭代的简要流程，详细流程图可查阅 VASP 手册 Theoretical Background 的说明。在整个自洽迭代过程中，迭代收敛阈值(EIDFF 参数)设置好以后，我们可以干预的主要有三个地方：

1) 如何构建初始电荷及试探波函数(由 ISTART 和 ICHARG 参数控制)：常见的有两种做法，由 VASP 自己生成一个试探波函数或者使用其他计算的波函数作为本次计算的初始波函数；

2) 电子迭代算符 (ALGO)的选择：可以使用 ALGO 或 IALGO 参数设置所使用的电子迭代算法。其中使用 ALGO 进行设置会更加方便，手册上明确建议使用 ALGO，无法使用 ALGO 设置的迭代算法可能会不稳定。个人常用 ALGO = Normal 和 ALGO = Fast。此外某些情况下 Damped 或 All 也是比较好的选择；

3) 新旧电荷密度如何混合(MIXING)：VASP 在电子迭代过程中，不会把生成的新的电荷密度直接作为下一步迭代的输入电荷密度，而是先混入一部分的旧的电荷密度得到混合的电荷密度, 再输入到下一步迭代。这里就会涉及到两个问题：新旧电荷密度的混合方式以及旧电荷密度的混入比例。混合方式和混合比例都可以通过 INCAR 中的参数进行控制。对于磁性材料，选择好的 MIXING 可以使得计算快速收敛，见后文的说明及测试例子。

二. ALGO 的一些说明

以下是个人整理的 ALGO 参数使用简要说明及注意事项，详细说明可翻阅 VASP 手册。

1、ALGO = Normal (默认值)

1) 即 IALGO = 38，稳定性最好(手册原文：Please mind, that the RMM-DIIS algorithm can fail in rare cases, whereas IALGO = 38 did not fail for any system tested up to date.)。

2) 使用这一算法出现问题时，可尝试降低 NSIM。

2、ALGO = Very_Fast

1) 即 IALGO = 48，电子步耗时要比 ALGO = Normal 少得多(至少对于大体系以及小内存带宽的工作站来说是如此)。说对于容易收敛(比如体系无磁性或磁性结构很简单)的大体系，可以考虑使用 ALGO = Very_Fast；

2) 可靠性较 ALGO = Normal 差，少数情况下使用 ALGO = Very_Fast 会失败，此时建议换成 ALGO = Normal；

3) 一般来说，使用这一算法主要会遇到两个问题：首先是 MD 和弛豫时未占据带的优化可能会失败，这一问题可以在 INCAR 中加入 WEIMIN = 0 解决；

4) 另外一个问题是轨道初始化不合理时，这一迭代算法可能无法正确收敛：增加 NBANDS 可以有效改善这一问题，若依然无法收敛，建议使用 ALGO = Fast；

5) 无法收敛时，可尝试降低 AMIX，增加 BMIX。

3、ALGO = Fast

1) 使用两种电子迭代算法：在自洽迭代开始几步，VASP 会先使用 IALGO = 38 进行迭代，以获得相对合理的初始电荷密度(以避免出现上面提到的 ALGO = Very_Fast 会遇到的第二个问题)，后面再换成 IALGO = 48。对于结构优化，在第一步离子步之后，每一步离子步都会先执行一步 IALGO = 38，然后再换成 IALGO = 48；

2) 这种方法相当可靠；

3) 后面会切换成 IALGO = 48 后，电子步耗时会比 IALGO = 38 短。因此在相同电子迭代步数前提下，使用 ALGO = Fast 耗时会短于 ALGO = Normal。

4、ALGO = Damped

1) 即 IALGO = 53；

2) 对于小带隙体系和金属，常需要更大的 NBANDS，此时可考虑使用 ALGO = Damped；

3) 对于小带隙体系和金属，结合 LDIAG = .TRUE.，可以有效计算这些体系的基态；若使用 LDIAG = .FLASE.,收敛会更快，但是计算可靠性会显著下降；

4) TIME 的设置非常重要。太小的 TIME 值会导致收敛显著变慢，太大则会导致迭代不收敛。建议优化 TIME 值（特别是体系具有许多不同的组态时）：从小的 TIME 开始测试，逐步增加 1.2 倍直至计算发散，然后取计算稳定收敛下最大的 TIME 值，将其用于所有的计算中。这一优化过程可以使用脚本批量测试。

5、ALGO = All

1) 即 IALGO = 58；

2) 建议用于绝缘体。对于非自旋极化体系，这一迭代算法通常在能带数目等于电子数一半时具有最佳稳定性(此时这一算法相当可靠，甚至可能优于混合算法，即 ALGO = Fast)；

3) TIME 的设置非常重要。参见 ALGO = Damped 中的说明。

6、选择迭代算法时需要考虑的因素：

1) 对耗时和稳定性的平衡，其中耗时又具体表现在单步电子步耗时和电子迭代步数上：上述迭代算法，比如 ALGO = Normal，收敛稳定性好，一般来说所用的迭代步数较少，但是单步电子步耗时较长(当然可以通过堆计算核心降低单步电子步耗时)，对于小体系计算是很好的选择。而 ALGO = Fast，大部分迭代使用的 IALGO = 48 算法，单步电子步耗时短，用于结构简单的大体系时，自洽计算耗时可能会比 ALGO = Normal 要有优势；但是体系结构复杂或者状态复杂(比如磁性体系)时，ALGO = Fast 可能会收敛困难甚至不收敛。对计算耗时有较高要求的话，在确定好体系是金属还是半导体后，可以考虑 ALGO = Damped + TIME + LDIAG 或者 ALGO = All + TIME 组合；

2) 体系基态是金属还是半导体，若是半导体，带隙大小如何：这不仅会影响 ALGO 的选择(All 和 Damped 哪个更适合)，对于磁性体系还会影响 MIXING 参数的设置(见下文)。如何快速判断体系是半导体还是金属见下文说明；

3) 体系是否具有磁性：复杂磁性体系常常会遇到难以收敛的问题。我自己会把收敛稳定性放在更重要的位置，计算耗时就通过堆计算核心去降低。

三. 如何快速判断体系是半导体还是金属

我个人通常习惯做分步结构优化。在第一步结构优化中，使用较低精度，同时设置 ISMEAR = 0 + SIGMA = 0.1，查看结构优化最后在 OUTCAR 中给出的 EENTRO 值。然后通过 EENTRO 值除以体系原子数去判断体系是半导体和金属：

1) ( EENTRO / 原子数 ) 大于 1meV，体系为金属。

2) ( EENTRO / 原子数 ) 小于 0.1meV，体系为半导体。这个值非常小时，比如 0.000001，体系带隙一般较大。

3) ( EENTRO / 原子数 ) 介于 1meV 和 0.1meV，目前还没有具体测试过，不确定。

这一判断的依据是：对于金属体系，ISMAER = 0 会使用 Gaussian smearing，导致在费米面处出现分数占据，进而导致 EENTRO 值不为 0 。而对于较大带隙的半导体，SIGMA = 0.1 还无法导致费米面处出现分数占据，EENTRO 值保持为 0（若增大 SIGMA 到一个很大的值时，EENTRO 也将不再保持为 0，但此时的计算会存在问题）。

这一判断方法是我个人的经验，目前在使用过程中大部分情况下都能给出正确的结果，但不保证对所有体系所有情况都可用。比如在弛豫过程中晶格变化非常大时，用于自洽计算对应的平面波截断球已经严重变形，可能会导致离子步的自洽收敛到的状态本身就有很大的误差。此时再在有误差的自洽结果上用这一方法进行判断是否可行，我不确定。不过解决办法也简单，再用弛豫的结构做一次弛豫就可以使用这一方法进行判断了。

四. MIXING 参数的一些说明

在 VASP 中可以控制新旧电荷密度混合方式以及旧电荷密度混入比例。对于磁性材料，调节 MIXING 参数不仅可以有效减少迭代步数，还可以使得体系收敛到更低的磁态上。相关参数简要说明如下：

1、IMIX：新旧电荷密度混合方式

1) IMIX = 1

使用 Kerker 混合方法，具体 ρout 和 ρin 分别为新旧电荷密度。

这一方法较少使用。目前我仅看到在 vasp 论坛上管理员建议在进行 HSE06 计算，选择 ALGO = Normal 时，使用 IMIX = 1。

2) IMIX = 4 (默认值)

当参数 WC > 0 时，使用 Pulay’s scheme，WC = 0 时选择 Broyden’s 2nd method。其中默认值为 WC > 0。目前 Pulay’s sheme 总是好于 Broyden’s 2nd method。不建议修改 WC 参数。

需要说明的是，VASP 默认使用 WC > 0，此时在 OUTCAR 中说明使用的是 modified Broyden-mixing sheme。可能这一方法就是 Pulay’s sheme。

此时 AMIX 参数的设置非常依赖于体系。见下面的说明。

2、BMIX：Kerker 混合方法截断波矢量

1) 对于 slab、磁性体系和绝缘体（例如分子和团簇），使用 BMIX = 0.0001 + BMIX_MAG = 0.0001（即 “线性混合” ），可以使得电子迭代更快收敛；

2) 使用 “线性混合“ 时，AMIX 的设置非常关键。

3、AMIX：线性混合参数。在 IMIX = 4 时：

1) AMIX 参数的设置非常依赖于体系：对于金属体系，AMIX 通常相当小（AMIX = 0.02）。而对于半导体体系，从我目前的测试结果来看，使用 AMIX = 0.2 大部分情况下可以使得电子迭代快速收敛；

2) 对于某些磁性金属体系，使用过大的 AMIX 值（比如 AMIX = 0.3）时，虽然也会使得电子迭代快速收敛，但此时体系其实是收敛到更高的磁态上，当使用 AMIX = 0.02 进行迭代时，将获得能量更低的状态。具体例子见下面磁性金属 MIXING 测试结果；

3) 对于磁性材料，特别是结构较复杂、电子迭代不容易收敛的体系，建议扫描 AMIX 值。

4、在 PBE 计算时，OUTCAR 文件中会给出 “average eigenvalue” 的信息，见下面图片。对于“线性混合”，手册认为当该值为 1 时，对应的电荷密度混合最好，电子迭代最好。据此手册给出了一个获得最佳 AMIX 的方法：使用要给 AMIX 值进行迭代计算，然后搜索 OUTCAR 中“average eigenvalue”的数值 Γ，优化的 AMIX 为：AMIXopt = AMIXcurrent * Γ，然后用新的 AMIXopt 值做电子迭代，直至 Γ = 1。

5、相比于手册推荐的方法，我个人更推荐直接扫描 AMIX 值(比如从 0.02 扫到 0.2，间隔取 0.02)。对此磁性金属体系，使用手册的方法优化 AMIX，有时会给出相当糟糕的结果。见下文的测试例子。

五. 磁性金属 MIXING 测试结果

1、第一个测试例子：这里给出两个磁性金属体系 b1 和 b1_9 的测试结果，其中 b1_9 中含有多层过渡金属层，通过 MAGMOM 设置了层间反铁磁耦合。测试内容为：测试 NBANDS、k-spacing 和 AMIX 对体系电子迭代的影响。其他参数：PREC = Normal，ENCUT = 400，ALGO = Normal，ISMEAR = 1,SIGMA = 0.1，NELM = 80。

1) 以下结果的说明：

a) 设置电子迭代步数最大为 81(NELM = 81)；

b) AMIX：所用的 AMIX 值；

c) NUM：电子迭代步数；

d) Γ1：计算完成后从 OUTCAR 中提取 Γ 值，使用最后三个 Γ 值的平均值代入 AMIXopt = AMIXcurrent * Γ 中产生下一步的 AMIX 值，在此仅展示三个 Γ 值中的一个；

e) MAG：OSZICAR 给出的体系总磁矩；

f) E0： 体系能量；

g) 标淡黄色的部分表示计算正确收敛到了磁态上。

2) 对照组，按照手册的方法以 Γ = 1 为目标优化 AMIX 值：

NBANDS = 52, k-spacing = 0.020 NBANDS = 48, k-spacing = 0.020

3) 增大 NBANDS，按照手册的方法以 Γ = 1 为目标优化 AMIX 值：

NBANDS = 76, k-spacing = 0.020 NBANDS = 76, k-spacing = 0.020

4) 减小 k-spcing，按照手册的方法以 Γ = 1 为目标优化 AMIX 值：

NBANDS = 52, k-spacing = 0.016 NBANDS = 48, k-spacing = 0.016

5) 增大 NBANDS + 减小 k-spacing，按照手册的方法以 Γ = 1 为目标优化 AMIX 值：

NBANDS = 76, k-spacing = 0.016 NBANDS = 76, k-spacing = 0.016

6) 扫描 AMIX 值:

NBANDS = 52, k-spacing = 0.020 NBANDS = 48, k-spacing = 0.020

7) 从以上结果可以看到：

a) 在 b1 和 b1_9 这两个体系中，使用手册所给的方法很难得到合适的 AMIX 值；

b) 对于这两个磁性金属体系，当 AMIX 值设置不合理(过大)时，体系将不收敛，或者收敛到更高的状态上(与能量更低的状态相比，体系能量和总磁矩均有很大差异)。需要取较小的 AMIX 值，才能收敛到更低的磁态；

c) 特别是对于 b1_9 体系，在设置了层间反铁磁耦合或，当 AMIX 值设置不合理时，将无法获得需要的层间反铁磁耦合态；

d) 需要注意的是，若不设置 MIXING，VASP 默认使用 AMIX = 0.4 (默认 BMIX = 1.0)，这一数值对于 b1 和 b1_9 来说可能是过大的；

e) NBANDS 和 k-spacing 足够大以后，再增大 NBANDS 和 k-spacing 对体系收敛性提升不大。对于较大的 AMIX 值，自洽计算依然不收敛或者收敛错误。

2、第二个测试例子：ca1_5 通过 MAGMOM 设置为反铁磁耦合，为磁性金属。在进行结构优化时，k-spacing = 0.02，PREC = Normal，ISMEAR = 0，SIGMA = 0.1，ENCUT = 500。对比 AMIX 值对电子迭代的影响。

1) 在这一体系中，对于 AMIX 更加敏感，相对于上面的 b1 和 b1_9 体系，使用 AMIX = 0.2 自洽计算无法收敛，需要使用更小的 AMIX 值。

六. 总结

1) 相比于非磁体系，磁性体系的自洽迭代常常会遇到难以收敛的问题。使用“线性混合”的方法能有效改善磁性体系的收敛情况；

2) 判断体系为金属还是半导体后，选择 ALGO (一般使用 ALGO = Normal 即可)和 AMIX 值。对于磁性金属体系和磁性半导体，个人(在 ALGO = Normal 基础上)常设置的 AMIX 值分别为 0.02 和 0.2；

3) 若要进一步优化 AMIX 值，建议进行 AMIX 扫描。

[VASP计算常见问题有效解决方法](http://mp.weixin.qq.com/s?__biz=MzI2OTQ4OTExOA==&mid=2247484631&idx=1&sn=3b65fd207ae97f7ce89888e07f41a52a&chksm=eadec266dda94b70d1f88c2fd3a018bf66aec02a5911b3d05ca84e16c42a49c4ec9b7c84ce4c&scene=21#wechat_redirect)


---

> ✂️ 已裁掉公众号页面 UI 尾部（预览/标签/扫码/小程序提示等）。
> **提炼去向**（本文信息量很大，分三处落位）：
> ① ⭐ **`EENTRO / 原子数` 判断金属还是半导体**（`>1 meV` 金属、`<0.1 meV` 半导体）→ `workflows.md` **§一**的分步优化块——**正好补上《聊一聊结构优化》留下的那句「判断方法见本人帖子」**；
> ② **`ALGO` 五档详解**（`Normal/Very_Fast/Fast/Damped/All` 与 `IALGO` 的对应、各自的坑与 `WEIMIN`/`NSIM`/`NBANDS` 联动）、**`TIME` 的 1.2× 优化法**、**磁性 MIXING 实战**（线性混合、`AMIX` 0.02/0.2、**默认 `AMIX=0.4` 过大的坑**、扫描优于手册公式、加大 `NBANDS`/k 点救不了混合问题）→ `errors.md` **§2.1**；
> ③ 上述参数的**速查表** → `references/incar.md` **§二附6**。
> 📌 说明：本文第四、五节的 MIXING 内容与库内 `articles/20261001-VASP_Error_EDDDAV_...` （那篇转载了同一段）**同源**——本库以本文为**原始出处**，另一篇的条目指向这里。

File: references/articles/20261001-材料科学实验人员_如何入门_第一性原理计算_计算材料学_VASP_从0到上手.md
# 材料科学实验人员 如何入门 第一性原理计算（计算材料学/VASP）（从0到上手）

- 来源: `https://zhuanlan.zhihu.com/p/97102012`（与原始 HTML 的 `og:url` 核对一致）
- 作者: 知乎用户（top2 高校凝聚态在读，方向为催化/电池材料的计算模拟），编辑于 2021-06-11
- 类型: html（用户另存网页后收录；zhida 搜索链接已在收录时压平）
- 标签: 知乎, 他人文章, 入门教程, 吸附能, 迁移能垒, 晶界, 数据源
- 正文字数: 15718

---
本教程只针对想了解计算的实验人员！！

先介绍一下自己。

国内top2学校读研，研究方向是凝聚态物理，主要就是利用第一性原理计算模拟催化和电池材料的性质。

本文的主要目标，教会做实验的同学自己做计算，这样我就可以解放啦！我要吃鸡，拒绝嗑盐！

直接说重点。

做实验的同学最想知道的。

1，我什么理论都不会，我可以做计算吗？

答：可以，不信你看完全文你就懂了。

2，计算需要什么准备。

答：这里只针对VASP计算，需要（机群or普通计算机or超算）

机群一般是指课题组自己买的，十几个GPU或CPU连在一起的设备，一般学校总会有几个课题组有机群。

普通计算机就是指你的台式电脑或笔记本电脑，不要求性能多好，只要可以上网打开浏览器就行，用来连接云计算平台。

超算就是大科学装置，一般花点钱就能租到机时，他会给你个账户，账户里有一定时限的集群使用权，用完了就没了。

3，多少天可以学会计算？

答：一个小时or无限。

一个小时，是指你只要懂点高中数学，高中物理，一个小时你就能开始计算。

甚至利用一些现有的平台，十分钟你就可以开始计算。

无限是指计算这一领域博大精深，你永远可以往下挖，你永远可以有新知识学。

## 正文

1 什么是计算？

计算其实和做实验没什么区别，一张图！

做实验，无非就是拿几个原料，丢到锅炉里面，烧结，然后得到目标化合物，测个xrd，得到结构信息。

做计算也是一样，只是这里的原料变成了具体的原子，锅炉变成了晶胞，烧结变成了结构优化，得到的最终结构同样可以算个xrd（软件一步生成！）。

具体解释一下：

原料：原子！

你丢入的可以是原子（也可以通过特定操作丢入离子），比方你想计算一个O2氧分子，你就往一个晶胞里面丢2个O原子。

锅炉：晶胞！

做材料的应该都知道晶胞的意思，这里的晶胞就是指重复单元！比如你构建一个很大的晶胞，里面只有一个O2氧气（如下图），那你要意识到，其实在他隔壁还是有氧气的。只是当我们晶胞构建的足够大，我们可以认为O2和相邻晶胞的O2的作用力太小，可以忽略。

烧结：结构优化！

结构优化就是计算的核心环节。

你丢两个氧原子的时候，位置是随意的，你可以让他们挨的近一点，也可以让他们挨的远一点，这是无所谓的，不管初始结构如何，结构优化后都会只有一个结果——两个原子构成最稳定的排布。

什么是结构优化？

图1 现在有两个氧原子，假设我们一开始放的距离偏大。两个氧原子之间吸引力大于排斥力，在力的作用下两个原子各靠近一步，变到图2。

图2 两个氧原子现在靠的太近了，之间吸引力小于排斥力，在力的作用下两个原子各远离一步，但是通过计算软件的算法，这一步移动的距离是小于上一步的，又回到图1。

图3 不断重复1和2，原子的距离不断变换，直到吸引力和排斥力近乎相等。这时我们会设置一个界限，比如当（|吸引力-排斥力| < 1牛顿 ）时，我们就认为这力已经可以忽略不计了，就判断这个结构稳定了！结构优化结束！

注：实际计算的界限肯定不是1牛顿，而是一个远小于这个的值！

结构优化后的数据分析

现在结构优化完，我们也得到我们的目标结构了，（比如任意距离两个氧原子结构优化后，我们会发现两个氧原子的距离刚好就是氧气分子的键长，既他们结合构成了氧分子。）那我们现在可以拿这个目标结构来干嘛？

1，首先，我们可以分析结构的基本信息，比如我们可以得到O2的键长，电荷分别等。如果是晶体材料，我们还能得到其他结构信息，如晶格参数。

2， 我们还可以电子分布信息，可以进一步由这提取出化合价，电子分布，成键方式，能带，带隙。。。。。。

看到这里，恭喜你，你已经掌握计算的基本流程。目前你还有两个技能树可以拓展：

1，原子及电子相互作用力计算方法。

2，具体计算操作细节。

力是怎么算的，这就涉及一个复杂的问题了，涉及到原子的势场，原子的电荷分布，需要用到第一性原理理论的东西，这也是第一性原理计算名字的由来，想了解到可以去看一下凝聚态物理和密度泛函的书籍，不想看的就把他简单地想像成“高级”的牛顿力学计算。

如果不想了解，也没关系，你就把他当成个工具用就行，就像你烧炉子的时候，会去纠结炉子内部电路原理吗？

2 计算具体操作

首先，我们拿什么软件？

目前主流的晶体结构的计算，用的是VASP。

首先VASP不是免费的！不是免费的！不是免费的！

但是！

你可以先体验一下，你可以去网上找到安装包，先自己安装，玩一下。

但是，所计算的结果不能发表！因为你没有购买！

VASP安装在哪？

如之前所述，你有（机群or超算or云计算平台）三个选择。

机群是最麻烦的，得在linux系统上完成软件的安装编译，运行，读取结果。对于不了解linux系统的人非常不友好。网上一堆安装教程，这里我随便给了个连接：

https://wenku.baidu.com/view/a92a3dcec850ad02df80410a.html

超算是比较简单的，他们应该都已经帮你装好了，你只管用就行。

云计算平台是最简单的，而且是Windows系统界面操作就行，只需要链接互联网打开浏览器就行。用浏览器打开云计算的网站，计算所需要的软件平台都帮你弄好了，直接开始算就行。目前我知道的云计算平台有MatCloud+（[http://www.matcloudplus.com/](http://www.matcloudplus.com/)）。

https://zhuanlan.zhihu.com/p/139724355

有人可能不太懂超算和云计算平台的区别。首先，两者底层原理是一样的，都是你用你的电脑远程连接集群（超算中心）的核心电脑。两者区别在于，超算你连接后，操作界面是linux界面，云计算平台连接后，操作界面是windows的浏览器界面。

另外，可以把vasp计算结果可视化的软件是VESTA。

百度网盘链接：[https://pan.baidu.com/s/10CIBgC1GnGhGPrSqVqxtOA](https://pan.baidu.com/s/10CIBgC1GnGhGPrSqVqxtOA)

密码：1r28

https://zhuanlan.zhihu.com/p/138124013

有了软件，下一步就是运行！

运行前需要准备工作，就是四个文本文件。

这四个文件是告诉软件，你要算什么？你要怎么算？你想得到什么结果？

POSCAR,POTCAR,KPOINTS,INCAR

第一：POSCAR

POSCAR（position + car）：结构车厢。

里面放着就是初始结构的位置。

实例：

第一行就是名字，无所谓，可以随便取。

第二行是1.0，晶胞的缩放系数，别管那么多，反正1.0就对了。

第三到第五行，晶胞参数，不懂的自己去翻材基课本。

第六行：晶胞内元素种类，这里是Li，示意锂元素。

第七行：原子个数，3，示意三个锂原子。

第八行：不用管，direct就对了。

第九行到第十一行：三个原子的具体坐标。

展示以下具体的结构示意图，可用vesta查看。

第二：POTCAR

POTCAR是用来描述原子的物理性质的，比如晶胞内有O原子和Li原子两种原子，他们的性质肯定是不一样的，你总不能只给出一个是O一个是Li后就什么也不管了吧。

还得给出原子的具体信息，如质量，电荷量，电荷分布什么的，这些信息很复杂，你不用管，也没法管，直接去网上下载就行，下载后直接拿来用。

这个文件，也被称为赝（yan）势，赝就假的的意思，势指势场，赝势就是指假的势场，在这里的意思是模拟的势场，它和真实势场存在一定误差。

第三：KPOINTS

K点文件，具体涉及布里渊区什么的，入门阶段，你只需要知道你取的点越密，计算精度越高，耗时越长。

实例：

入门阶段，你唯一需要改动的就是第四行，就是K点，具体取多少，没有硬性规定，打个比方，你可以取10 10 10，也可以取 5 5 5。但是 10 10 10 肯定比 5 5 5 算的精度要高，但是速度也慢！

第四：INCAR

INCAR里放的是计算参数，比如精度，计算步数。

里面的参数很多，对于初学者，你只需要知道我给出的下面8个，然后再慢慢拓展。

第一行 SYSTEM 就是计算体系的名词，随便取。

第二行 ISIF 就是设置优化的参数，一般取2或者取3。2代表结构优化过程，晶格参数不会变；3代表晶格参数会变。两者有什么区别呢？如果你是在优化某一晶体，你给的初始晶格参数不是最稳定的，你就必须得用3，让他自己找到最稳定的经过参数。但如果你是在计算某一气体分子，那你就可以取2。

第三行 NSW 最大优化步数，在结构优化中，每移动一次原子我们称为一步。我这边设置NSW=500，意味着如果原子移动了500步，结构还没有达到我给的稳定条件，那么也停止计算。一般500步还不收敛，那结构可能就有问题了，也没必要继续计算。

第四行 IBRION 就是原子移动的算法，一般取2就行，如果是分子动力学，则需要取别的值。

第五行 POTIM 原子移动步长。尽管我们不知道具体的算法，但是我们应该意识到，移动的dx和受力F应该是有个递增关系的：dx=k*F，k是个系数。如果k越小，每步原子移动的越慢。这个POTIM就是和K有关，POTIM越大K越大。

第六行 ENCUT 截断能，具体意思自己百度，对于初学者，你只需要知道截断能越大，计算越准确，耗时越长。一般520满足绝大多数体系的计算。

第七行 EDIFF 能量收敛标准，当相邻两步的能量差小于设定值，我们就认为能量稳定，这里取得是0.1E-04 eV。

第八行 EDIFFG 力的收敛标准，当体系中任意两个原子的相互作用力的最大值小于设定值，我们就认为结构稳定，这里取得是 0.02 eV/A。

除了这些参数，还有ISPIN，ISTART，ISYM，ISMEAR等参数需要初学者知道，不过你可以先用之前的八个参数，完成简单的计算。

后面还会补充一些具体计算的例子，就等我有空的时候吧。

https://www.zhihu.com/answer/1288685156

实例：

一、MoO3表面吸附氮气计算：

目标：计算吸附能，看一下氮气在MoO3表面的吸附方式。

计算难度：简单

计算主要分为四步：1 晶体结构优化 2 纯表面计算 3 氮气计算 4 吸附氮气的表面计算

1 晶体结构优化：

首先我们可以从一下这个网站下载到MoO3的晶体结构：

https://www.materialsproject.org/

下载到的结构如下：

这样看可能大家有点迷糊，我把晶胞扩大一下，你们就看得更清楚了：

好了，我们得到这个结构，第一步是结构优化，结构优化的参数可以直接用我们之前教程里的就行。

结构优化后，我们就得到了一个在我们的计算参数下的最稳定的结构。

2 纯表面计算：

我们把结构优化得到的结构，像用刀切一样，切出一个面，怎么切呢？首先我们要扩胞：

上面就是扩好的晶胞，然后我们在把z轴方向的一半的原子拿掉：

这就切胞完成了，我们得到了一个表面，可能大家看不出来，我沿着x和y轴扩大一下大家就能看出来了：

这下大家看出来了吧，这就是001表面。

然后我们把这个结构也拿起做结构优化，优化时，注意z轴的k点设置为1，因为我们不希望其在z轴有重复，如下：

结构优化完，我们会得到一个能量，这个能量你可以粗糙理解为这个体系的总的内能——E1

3 氮气计算

这个很简单，就一个空的晶胞里面放一个N2分子，然后算得一个能量——E2

4 吸附氮气的表面计算

我们就随意在表面加两个N原子，如下图，然后进行结构优化。

优化后我们又得到个能量，这个能量是这个N2和表面的体系的内能——E3。

所有的计算到此结束！

吸附能 = E3 - E2 - E1

OVER！！

然后还可以分析优化后的结构，比如N2有横着吸附和竖着吸附两种方式，我们通过吸附能比较，可以得知哪种吸附方式最可能发生，吸附能越小越可能发生。

然后还可以分析键长等数据，如下图（我的计算很粗糙，键长只供参考。）

还可以进一步分析电荷转移，看看成键。这一部分不适合做实验的人来搞，因为这需要比较深入的理论基础，才能很好的驾驭，但是你们可以看看图，解解馋。

学会了吸附能的计算，你们还可以类推掺杂能的计算，公式非常相似，如下，因此我后面就不会再说掺杂能的内容了。

掺杂能 = 掺杂后晶胞能量 - （初始晶胞能量 + 掺杂的元素能量）

如果是替换掺杂，则还需再加上一项。

掺杂能 = 掺杂后晶胞能量 +被替换的元素能量 - （初始晶胞能量 + 掺杂的元素能量）

二、石墨烯上锂离子的迁移能垒计算：

能垒计算，是指计算某个体型从状态A变化到状态B所需要的活化能。

做电池正极的同学可以进一步引申为如锂离子在正极材料中的迁移能垒。

先将一下基础原理，举一个（自以为）比较形象的比喻。

有一只熊本熊要测量一座大山的高度。

关于熊，我们已知以下属性。

熊的缺点：熊的视力太差了，他无法判断自己有没有到山顶，

熊的能力：他每到一处，都能花一个小时感受周围气压，来判断现在的高度。

有人提出第一种测量方法：熊每走一步，就测量一次高度，直至把整片山都侧完。

无疑，这的确能测量到准确的山高，但是这样太耗时了。

于是有人提出第二种方法：熊跨过大山，随机取五个点，测量高度。

我就问你，万一五个点全选在山脚下了怎么办。

又有人提出第三种方法：熊跨过大山，从上山到下山，等距离取五个点，测量高度。

这种方法目前来看是比较合理又节省时间的方法了，唯一需要担心的就是取的点刚好不在山顶上，但是这问题后面会提到解决方法。

现在你理解了熊测量山的方法，也就明白了能垒的计算方法：

等距离差点法

来个简单的例子，石墨烯上锂离子的迁移能垒计算。

大家都知道石墨烯长什么样吧。

就是六个C构成的六元环为结构基元，然后结构基元层层嵌套在一起，就构成了石墨烯。

其中，Li在石墨烯上，喜欢呆在六元环的中心位置，也就是说，六元环的中心这个位置为Li在石墨烯上的稳定位置，如下图。

现在，我们要计算石墨烯上锂离子的迁移能垒，什么叫迁移能垒，就是从Li从一个稳定位置迁移到相邻的稳定位置所需要的能量，就叫迁移能垒。

如下图，Li从稳定位置A迁移到稳定位置B，这一过程所需要的能量就叫迁移能垒。

又回到刚刚那个熊本熊爬山的问题，我们采用同样的原理，在A到B这条‘山路’上，等距离插点，以计算能垒。

比如说我选择插五个点，A跟B中间插了五个点，每个点我都放一个Li，然后计算一下能量，就得到了五个能量。

我把Li在稳定位置A和B的能量，再加上这五个点对应的能量，总共七个能量画在同一图上，就绘成了下面这张‘山’图。

这就是最简单的能垒计算方法，其中最高点3的能量减去稳定点A的能量，就等于能垒。

可能有人会说，我们为什么不直接计算3的能量，省去1，2，4，5的四点的计算量。

原因很简单，可能‘山’长下面这样。

这就尴尬了吧，所以需要取五个点，看看哪个是最高的。

当然，最高点可能还不在这五个点上，那怎么办？

两种方法

1，再取十个点计算，拿十个点的计算结果和五个点的计算结果比较一下，如果差距不大，就认为五个点的结果是可以接受的。

2，我就是五个点咋地，我穷，我机时不够，我就是算得这么粗糙。要是老子有机时算十个点，老子一开始就算十个点了。

小声逼逼：我一般就是采取第二种方法。

再小声逼逼：大部分文献都是取五个点。

实际计算中，还需要用到NEB等方法，以保证计算的更准确。这些大家有兴趣可以了解一下，不会也没关系，NEB方法是内嵌到VASP里的，可以直接用，不需要知道原理。

三、晶界计算：

晶界，是两个晶粒接触的界面，实验上经常希望计算人员能模拟晶界，看看晶界和体相性质有什么不同。

计算上是能模拟晶界的，但是只能模拟孪晶晶界。

什么叫孪晶晶界呢，上面那张上下对称的熊本熊就是孪晶晶界，没错，孪晶晶界的定义就是晶界两侧的晶粒的去向沿晶界成对称，如下图。

那如何计算孪晶晶界呢，首先，我们得构建孪晶晶界的结构。

想要构建结构，我们需要从体相出发，以LiMn2O4为例子，体相结构可以直接从网上下到。

https://www.materialsproject.org/

下图是下载到的结构，是尖晶石相。

获得结构后，我们要进行第二步，构建晶面，比如你想构建111孪晶晶界，那你就需要先构建111晶面，这个可以用materials studio或vesta软件轻松完成，方法可自行百度，下图是结果。

简单说一下，这个晶胞是以初始晶胞的111面为底，搭建的晶胞。也就是说其xy面为111面，z方向为111晶向。

为了方便讲解，接下来将以垂直y方向的平面图讲解，如下图。

我们已经知道了，z方向是111晶向，我们要构建111晶界，不难想象结果应该是下图这个模样。

蓝色的就是111孪晶晶界了，明显能看到上下是对称的。

那么如何从上上张图变成上张图呢？其实很简单。

我们先保持下半部分原子不变，然后上半部分所有原子沿z轴旋转180度。

而这一部的操作，就需要该结构文件了。

之前说过，结构都是写在POSCAR里，是不是已经忘记了，是不是准备往前翻了，不用，我已经把内容复制粘贴在下面，你直接看就行，爸爸就是这么爱你。

POSCAR:

第一行就是名字，无所谓，可以随便取。

第二行是1.0，晶胞的缩放系数，别管那么多，反正1.0就对了。

第三到第五行，晶胞参数，不懂的自己去翻材基课本。

第六行：晶胞内元素种类，这里是Li，示意锂元素。

第七行：原子个数，3，示意三个锂原子。

第八行：不用管，direct就对了。

第九行到第十一行：三个原子的具体坐标。

复习结束

我们再回到搭建晶界，需要翻转上半部分的所有原子。

实际操作方法，把POSCAR中第八行以后的所有数据复制到Excel中，然后按第三列从高到低排序。

接着选中所有大于Z大于0.5的行，然后把其第一列数据n全部变成1-n。

比如 0.3 0.5 0.8。

我们就把他变成 0.7 0.5 0.8。

而比如 0.3 0.5 0.2，则维持不变。

如此一来，所有z轴系数大于0.5的原子都在x方向发生了对称操作，其实就算沿着z轴旋转了180度，也就得到了我们刚刚那个结构。

现在得到晶界结构了，那么请问，这个晶胞中有几个晶界呢？

没错，就算两个！

一个在中间，一个在边界上，看下图你就明白了。

得到晶界后，我们能做什么呢？

我们能做的太多了，我们可以分别构建001,010,100,110,011......的晶界，然后都算一下，看看哪个晶界能最低，最低的就最稳定，最有可能存在于实际晶粒中。

晶界能怎么算？

其实大家心里应该都猜到了吧。

就是哪有晶界的晶胞的能量减去初始晶胞的能量，再除以2，得到的就是晶界能，寓意为晶界形成所需能量。

来拉赞：

https://www.zhihu.com/answer/1934532141

### 热力学数据

NIST 数据库： [https://physics.nist.gov/cuu/Constants/index.html](https://physics.nist.gov/cuu/Constants/index.html)

CRC Handbook of physical chemistry ： [http://hbcponline.com/faces/contents/ContentsSearch.xhtml](http://hbcponline.com/faces/contents/ContentsSearch.xhtml) 查找热力学参数，晶格常数，entropy等等。

[http://www2.ucdsb.on.ca/tiss/stretton/database/inorganic_thermo.htm](http://www2.ucdsb.on.ca/tiss/stretton/database/inorganic_thermo.htm)无机化合物的物理和热力学相关数据

[http://www.knowledgedoor.com/2/elements_handbook/cohesive_energy.html](http://www.knowledgedoor.com/2/elements_handbook/cohesive_energy.html) 结合能

[http://www.surface-tension.de/](http://www.surface-tension.de/)表面张力

[http://www.wiredchemist.com/chemistry/data/thermodynamic-data](http://www.wiredchemist.com/chemistry/data/thermodynamic-data)

[https://atct.anl.gov/](https://atct.anl.gov/)

### 物理常数

[https://physics.nist.gov/cuu/Constants/index.html](https://physics.nist.gov/cuu/Constants/index.html)

[http://wild.life.nctu.edu.tw/class/common/energy-unit-conv-table.html](http://wild.life.nctu.edu.tw/class/common/energy-unit-conv-table.html)

[http://halas.rice.edu/conversions](http://halas.rice.edu/conversions)


---

> ✂️ 已裁掉知乎页面自带的 UI（**212 条评论** / 话题链接 / 热榜 / 推荐阅读列表）。
> 本文是面向实验人员的入门教程，已把可复用部分**另立**为 `references/onboarding.md`（入门地图）并在 `workflows.md` 第二十四节收下三个算例的公式；文中附录的数据源清单进 `references/tools.md` 六。
> ⚠️ 记录一处原文笔误：文中把 `EDIFFG=0.02 eV/Å` 说成「力的收敛标准」——**VASP 里负值才是力判据**（应写 `EDIFFG=-0.02`），正值会被当成能量判据（见 `errors.md` §3.1）。
